Repository: ejdaguas/pegels

This readme.txt file was last updated on 2023-03-09 by Erika Aguas.

# General information
Title of Dataset: Polyelectrolyte Gel Adaptation Dataset </br>
Principal Investgator: Jay. C. Sy, PhD. jay.c.sy@rutgers.edu </br>
First Author: Erika D. Aguas, PhD. ejdaguas@gmail.com </br>
Institutiton: Dept of Biomedical Engineering, Rutgers University–New Brunswick </br>
Address: 599 Taylor Road, Piscataway, NJ 08854 </br>

Date of data collection: 2021-2023

Funding sources supporting data collection: </br>
GAANN Fellowship in Precision and Personalized Medicine </br>
Rutgers Biotechnology Training Program Fellowship </br>
NJ Commission on Brain Injury Research Fellowship </br>

File: cyclicdeformation/cycdef_703.csv
"time (s)",G*(Pa),G*(Pa),G*(Pa),G'(Pa),G'(Pa),G'(Pa),"G""(Pa)","G""(Pa)","G""(Pa)","Loss tangent","Loss tangent","Loss tangent"
2.087,,,,,,,,,,,,
4.088,,,,,,,,,,,,
6.087,,,,,,,,,,,,
8.088,535.80,373.10,238.80,519.5,366.8,234.3,131.200,68.110,46.070,0.218971979,,
10.090,541.40,374.70,240.10,533.1,372.1,237.1,94.210,43.700,38.210,0.154180163,,
12.090,544.40,376.30,241.70,538.1,374.5,239.2,82.910,36.850,34.590,0.134007640,,
14.090,545.80,376.90,243.00,540.9,375.5,240.8,72.820,31.910,32.050,0.118199101,,
16.090,546.20,377.20,244.10,541.3,376.0,242.1,73.250,29.700,31.380,0.115861653,,
18.090,546.50,377.40,245.20,541.5,376.3,243.2,73.530,28.750,31.350,0.115099053,,
20.090,546.80,377.10,246.20,542.0,375.9,244.3,72.570,29.510,31.070,0.114567200,,
22.090,546.90,376.80,247.20,541.9,375.7,245.3,73.400,28.920,31.020,0.114661622,,
24.090,547.20,376.80,248.20,542.3,375.8,246.3,72.870,28.030,30.830,0.113131226,,
26.090,547.40,376.80,249.10,542.6,375.7,247.2,72.740,28.610,30.980,0.113539254,,
28.090,548.00,377.10,249.90,543.2,376.0,248.0,72.040,28.520,31.080,0.112782728,,
30.090,548.20,377.20,250.90,543.3,376.2,249.0,72.550,27.040,30.710,0.111510484,,
32.090,548.60,377.50,251.60,543.8,376.6,249.7,72.100,26.110,30.920,0.110358089,,
34.090,548.30,377.40,252.40,543.2,376.5,250.4,74.860,26.590,31.090,0.113272370,,
36.090,549.20,377.60,253.10,544.5,376.7,251.2,71.690,25.910,31.150,0.109817468,,
38.090,549.40,377.90,253.80,544.1,376.9,252.0,76.520,27.460,30.670,0.114791134,,
40.090,549.50,378.20,254.60,544.7,377.2,252.7,71.890,26.200,30.930,0.109841648,,
42.090,549.60,378.30,255.30,544.4,377.4,253.4,74.990,26.890,30.810,0.112908441,,
44.090,550.10,378.80,256.00,545.2,377.9,254.2,73.140,26.260,30.630,0.110447634,,
46.090,550.20,379.20,256.70,545.4,378.3,254.9,72.880,26.000,30.420,0.109706431,,
48.090,550.30,379.40,257.30,545.3,378.6,255.5,73.880,23.550,30.180,0.108199084,,
50.090,550.80,379.30,257.90,546.3,378.5,256.1,70.950,25.230,30.560,0.107324922,,
52.090,550.90,379.40,258.40,545.7,378.6,256.6,75.100,24.640,30.800,0.110542806,,
54.090,551.50,379.70,259.10,546.9,378.8,257.3,70.990,25.990,30.530,0.107785292,,
56.090,551.50,380.00,259.60,546.7,379.2,257.7,72.960,24.470,30.770,0.108313619,,
58.090,551.60,380.20,260.20,546.8,379.5,258.5,72.670,24.270,30.200,0.107309251,,
60.090,551.90,380.30,260.70,546.9,379.5,259.0,73.840,24.720,30.290,0.108697486,,
62.090,552.20,380.50,261.20,547.4,379.9,259.5,72.600,22.200,29.920,0.105089316,,
64.090,552.50,380.60,261.80,547.7,379.8,260.1,72.670,24.670,29.720,0.106988885,,
66.090,552.70,380.70,262.20,547.8,379.9,260.5,73.380,24.770,30.230,0.108045784,,
68.090,552.90,381.00,262.70,548.2,380.2,260.9,72.330,24.020,30.450,0.106617338,,
70.090,553.10,381.00,263.20,548.2,380.2,261.5,73.800,25.490,30.180,0.108807463,,
72.090,553.60,381.20,263.70,548.8,380.5,261.9,73.200,23.940,30.200,0.106900604,,
74.090,553.70,381.40,264.10,548.8,380.6,262.3,72.960,23.860,30.420,0.106771839,,
76.090,554.00,381.50,264.60,549.5,380.8,262.9,70.170,22.880,29.880,0.103025478,,
78.090,553.90,381.50,265.00,549.2,380.7,263.3,72.340,24.270,30.330,0.106386188,,
80.090,554.40,381.70,265.40,549.7,380.9,263.7,71.710,24.550,30.550,0.106179352,,
82.090,554.50,381.90,266.00,549.7,381.1,264.3,73.020,23.700,30.020,0.106049703,,
84.090,554.70,381.80,266.40,550.1,381.1,264.7,71.870,23.980,30.190,0.105393428,,
86.090,554.90,381.90,266.90,550.2,381.2,265.2,71.900,24.120,30.030,0.105340130,,
88.090,555.10,382.10,267.20,550.4,381.3,265.6,71.780,24.800,30.040,0.105754615,,
90.090,555.30,382.10,267.60,550.5,381.3,265.9,72.480,24.230,30.040,0.105827837,,
92.090,555.60,382.40,267.90,550.9,381.7,266.2,71.720,22.630,30.220,0.103912246,,
94.090,555.60,382.40,268.30,550.8,381.6,266.6,72.810,23.930,30.310,0.105963303,,
96.090,555.80,382.30,268.80,551.1,381.6,267.1,72.400,23.290,30.150,0.104884147,,
98.090,556.10,382.40,269.10,551.3,381.6,267.4,73.530,24.240,30.130,0.106556694,,
100.100,556.50,382.60,269.50,551.7,381.8,267.8,72.660,24.460,30.390,0.106143345,,
102.100,591.00,338.70,223.50,514.0,337.9,223.5,291.600,23.870,5.687,0.298639576,,
104.100,216.30,93.94,60.94,118.1,34.7,27.9,181.300,87.300,54.190,1.786924269,,
106.100,223.10,93.00,44.48,130.5,35.6,16.8,180.900,85.900,41.200,1.683980317,,
108.100,247.20,101.40,42.77,165.6,47.1,19.0,183.500,89.820,38.310,1.344855861,,
110.100,254.90,111.80,43.43,178.8,57.9,19.9,181.700,95.670,38.590,1.231188871,,
112.100,253.00,112.50,44.82,177.0,58.6,21.1,180.900,96.020,39.570,1.233013869,,
114.100,257.20,113.90,45.78,182.5,59.9,21.8,181.200,96.880,40.250,1.205019495,,
116.100,258.50,115.20,46.80,185.2,61.0,22.6,180.400,97.700,40.980,1.186921103,,
118.100,260.40,116.00,47.83,188.4,61.7,23.3,179.700,98.190,41.740,1.169050144,,
120.100,260.80,116.80,48.71,189.6,62.3,24.0,179.200,98.750,42.390,1.160988692,,
122.100,261.80,117.00,49.49,191.3,62.4,24.6,178.700,98.960,42.940,1.151828699,,
124.100,262.90,117.50,50.28,193.2,62.8,25.2,178.200,99.340,43.510,1.141795291,,
126.100,263.70,117.70,51.04,194.7,62.8,25.8,177.900,99.500,44.050,1.134582804,,
128.100,264.50,117.90,51.69,195.9,63.0,26.3,177.800,99.720,44.510,1.129256233,,
130.100,265.60,118.10,52.26,197.2,63.0,26.7,177.900,99.880,44.920,1.124625357,,
132.100,266.70,118.30,52.83,198.6,63.1,27.1,178.100,100.100,45.320,1.120144034,,
134.100,267.50,118.40,53.38,199.7,63.1,27.6,178.000,100.200,45.700,1.115588620,,
136.100,268.00,118.50,53.92,200.4,63.1,28.0,177.900,100.400,46.080,1.112948604,,
138.100,268.70,118.60,54.44,201.3,63.0,28.4,178.000,100.500,46.450,1.110067298,,
140.100,269.50,118.70,54.95,202.2,63.0,28.8,178.100,100.600,46.820,1.107248546,,
142.100,270.00,118.80,55.45,203.0,63.0,29.2,178.100,100.700,47.160,1.104312769,,
144.100,270.40,119.00,55.95,203.5,63.1,29.6,178.000,101.000,47.500,1.102630779,,
146.100,270.60,119.30,56.44,203.9,63.1,29.9,177.900,101.200,47.840,1.100993433,,
148.100,270.90,119.50,56.89,204.3,63.1,30.3,177.800,101.400,48.160,1.099556630,,
150.100,271.10,119.60,57.30,204.7,63.1,30.6,177.800,101.600,48.450,1.098582582,,
152.100,,,,,,,,,,,,
154.100,,,,,,,,,,,,
156.100,,,,,,,,,,,,
158.100,,,,,,,,,,,,
160.100,,,,,,,,,,,,
162.100,551.60,,323.60,549.5,,123.0,48.290,,299.300,0.516862454,,
164.100,551.20,381.10,258.90,547.5,290.1,212.3,63.570,247.100,148.300,0.437155920,,
166.100,560.00,373.40,264.10,555.3,334.4,247.8,71.840,166.100,91.360,0.289494505,,
168.100,563.50,374.80,273.10,557.7,356.1,266.5,80.800,116.800,59.860,0.218130984,,
170.100,558.80,375.00,276.20,552.2,363.8,272.8,86.030,90.700,42.890,0.184740915,,
172.100,549.70,376.20,275.20,542.6,368.9,273.3,87.760,73.870,32.290,0.163673194,,
174.100,546.60,378.40,277.00,539.4,372.5,275.6,88.090,66.480,27.590,0.153397895,,
176.100,547.70,378.40,277.60,540.6,373.9,276.3,87.460,58.300,26.630,0.144768223,,
178.100,548.80,375.50,277.30,541.5,372.2,276.1,88.970,49.490,26.800,0.138897294,,
180.100,549.60,378.20,277.10,542.2,375.6,275.8,90.150,44.960,26.830,0.135673592,,
182.100,550.60,386.30,276.90,543.4,384.1,275.6,88.830,41.210,27.480,0.130928435,,
184.100,550.80,393.50,277.00,543.6,391.8,275.6,88.650,37.340,28.340,0.127440132,,
186.100,551.30,395.80,277.70,544.4,394.1,276.1,87.110,35.710,28.990,0.124987650,,
188.100,551.50,395.00,278.40,544.8,393.5,276.9,85.740,34.390,29.380,0.123033246,,
190.100,551.50,394.10,279.10,544.9,392.9,277.5,84.910,29.960,29.840,0.119073480,,
192.100,551.80,392.40,279.80,545.4,391.5,278.2,84.110,27.360,29.900,0.116344334,,
194.100,552.60,390.90,280.40,546.4,390.0,278.8,82.660,26.380,30.600,0.114911126,,
196.100,553.40,389.80,281.10,547.3,389.0,279.5,82.030,24.870,30.520,0.113028459,,
198.100,554.40,388.90,281.70,548.4,388.2,280.0,81.210,23.470,31.060,0.111573237,,
200.100,555.20,388.00,282.60,549.2,387.3,281.0,81.670,23.030,30.410,0.110973306,,
202.100,556.40,387.50,282.90,550.4,386.9,281.2,81.610,22.210,31.040,0.110677062,,
204.100,558.50,386.70,283.60,552.7,386.0,281.9,79.960,22.930,30.860,0.109577257,,
206.100,559.80,386.30,284.10,554.1,385.6,282.4,79.790,22.980,31.060,0.109508224,,
208.100,561.10,386.20,284.80,555.4,385.5,283.2,79.380,22.660,30.730,0.108463361,,
210.100,562.00,386.00,285.20,556.3,385.4,283.5,80.040,22.100,31.070,0.108725106,,
212.100,563.40,386.10,285.60,557.8,385.5,283.9,79.540,20.170,30.800,0.106347784,,
214.100,564.40,385.50,286.00,558.7,384.9,284.4,80.200,21.470,30.550,0.107671010,,
216.100,565.80,385.50,286.40,560.2,384.9,284.8,79.260,21.020,30.680,0.106480202,,
218.100,566.50,385.90,287.00,560.9,385.4,285.4,79.150,20.770,30.280,0.105707559,,
220.100,568.00,385.40,287.20,562.8,384.7,285.6,76.980,22.000,30.270,0.104817128,,
222.100,568.30,385.80,287.50,562.8,385.1,285.9,78.610,21.600,30.830,0.106208462,,
224.100,568.90,385.30,288.10,563.3,384.6,286.5,79.420,22.860,30.330,0.107428710,,
226.100,569.90,385.80,288.30,564.4,385.2,286.7,78.960,21.190,30.490,0.105670145,,
228.100,570.60,386.40,288.70,565.1,385.9,287.0,79.260,19.320,30.670,0.104402262,,
230.100,572.10,386.10,288.90,566.9,385.6,287.3,77.120,20.320,30.490,0.103185998,,
232.100,572.50,385.20,289.30,567.3,384.6,287.7,77.380,21.320,30.170,0.103960955,,
234.100,572.80,385.50,289.60,567.5,384.9,288.0,78.270,20.920,30.640,0.104667849,,
236.100,573.30,385.90,290.00,567.8,385.3,288.4,79.270,20.740,30.920,0.105461136,,
238.100,574.00,386.10,290.20,568.6,385.5,288.6,78.910,20.750,30.510,0.104747727,,
240.100,575.00,385.80,290.80,569.7,385.2,289.2,77.630,21.560,30.420,0.104179728,,
242.100,575.60,386.20,291.10,570.4,385.7,289.5,76.780,20.590,30.470,0.102633269,,
244.100,575.70,386.50,291.50,570.4,386.0,289.9,77.880,20.060,30.170,0.102792265,,
246.100,576.50,386.00,291.90,571.4,385.4,290.3,76.580,21.380,29.930,0.102549916,,
248.100,576.40,385.70,292.00,571.0,385.1,290.4,78.300,21.640,30.400,0.104564781,,
250.100,577.20,385.40,292.10,572.0,384.7,290.5,77.320,23.310,30.190,0.104890956,,
252.100,634.60,310.70,193.90,559.1,265.9,162.2,300.100,160.900,106.300,0.574655592,,
254.100,360.20,107.70,,300.0,48.1,,199.300,96.350,,0.849398110,,
256.100,305.60,110.20,,231.9,52.1,,199.000,97.130,,1.042601134,,
258.100,301.20,119.70,,234.6,62.7,,188.900,102.000,,0.978637511,,
260.100,299.90,123.70,54.38,234.6,67.1,24.1,186.900,103.900,48.740,1.042141125,,
262.100,299.10,122.60,60.80,233.8,65.9,29.6,186.500,103.400,53.120,1.041727405,,
264.100,298.50,122.90,62.51,233.0,66.1,31.8,186.500,103.600,53.840,1.039439089,,
266.100,298.10,123.00,63.52,232.5,66.2,32.8,186.600,103.700,54.400,1.039913114,,
268.100,298.10,123.40,64.72,232.6,66.4,34.0,186.400,104.000,55.050,1.037293937,,
270.100,298.10,123.50,65.90,232.8,66.5,35.1,186.100,104.100,55.750,1.034601352,,
272.100,297.80,123.50,66.75,232.6,66.3,36.0,185.900,104.200,56.250,1.034281960,,
274.100,297.50,123.60,67.70,232.4,66.3,36.8,185.800,104.300,56.820,1.034007928,,
276.100,297.40,123.70,68.39,232.3,66.2,37.5,185.700,104.500,57.220,1.034018870,,
278.100,297.30,123.80,69.04,232.3,66.2,38.1,185.600,104.700,57.610,1.033662131,,
280.100,297.20,124.00,69.60,232.3,66.2,38.6,185.400,104.900,57.930,1.033200807,,
282.100,297.10,124.10,70.13,232.3,66.2,39.1,185.300,105.000,58.250,1.032710142,,
284.100,297.10,124.20,70.67,232.2,66.1,39.5,185.300,105.200,58.580,1.033300773,,
286.100,297.10,124.40,71.14,232.3,66.1,40.0,185.200,105.400,58.860,1.032896876,,
288.100,297.10,124.50,71.60,232.3,66.0,40.4,185.200,105.500,59.150,1.032950486,,
290.100,297.10,124.60,72.05,232.4,66.0,40.7,185.100,105.700,59.430,1.032639462,,
292.100,297.10,124.80,72.49,232.4,66.0,41.1,185.100,105.900,59.700,1.032837579,,
294.100,297.10,125.10,72.96,232.4,66.1,41.5,185.100,106.200,59.990,1.033084343,,
296.100,297.30,125.40,73.42,232.5,66.2,41.9,185.200,106.500,60.280,1.033350948,,
298.100,297.70,125.60,73.83,232.8,66.2,42.3,185.600,106.700,60.530,1.033903768,,
300.100,298.30,125.80,74.19,233.2,66.2,42.6,186.100,106.900,60.750,1.034386970,,
302.100,,,,,,,,,,,,
304.100,,,,,,,,,,,,
306.100,,,,,,,,,,,,
308.100,,,,,,,,,,,,
310.100,574.80,418.70,,561.9,417.7,,121.100,27.860,,0.152062066,,
312.100,590.10,373.30,,581.2,367.5,,102.000,65.660,,0.176726046,,
314.100,586.50,370.10,291.70,578.7,358.7,215.8,95.460,91.060,196.300,0.331963233,,
316.100,582.40,373.40,279.50,576.2,360.2,252.1,85.150,98.320,120.700,0.255927640,,
318.100,576.70,377.30,280.70,570.3,366.3,267.9,85.640,90.210,83.740,0.215516812,,
320.100,574.10,379.70,287.80,567.7,371.0,281.1,85.770,80.620,61.900,0.187153632,,
322.100,573.20,383.70,293.00,566.7,376.6,288.6,86.140,73.380,50.280,0.170306031,,
324.100,573.50,386.80,293.50,567.1,380.9,290.6,85.520,67.500,41.410,0.156975618,,
326.100,574.40,385.50,290.50,568.1,380.8,288.4,84.540,59.810,34.630,0.144653681,,
328.100,574.90,382.10,289.40,568.6,378.5,287.7,85.130,52.640,31.130,0.136783285,,
330.100,576.30,382.90,289.20,570.2,380.1,287.6,83.800,46.380,30.320,0.129655061,,
332.100,577.40,388.40,289.70,571.3,386.0,288.3,83.630,43.440,29.050,0.125337187,,
334.100,578.50,395.80,290.40,572.4,393.6,289.0,83.860,41.000,28.470,0.122175299,,
336.100,580.20,401.20,290.90,574.2,399.2,289.5,83.000,39.420,28.600,0.119581915,,
338.100,581.60,404.10,291.30,575.6,402.3,289.8,82.820,37.690,29.160,0.118064211,,
340.100,582.70,404.80,291.90,576.7,403.4,290.5,83.100,34.400,29.160,0.115425783,,
342.100,584.10,403.30,292.50,578.3,401.9,291.0,82.260,34.210,29.410,0.114757709,,
344.100,585.20,402.30,293.00,579.4,401.1,291.5,82.160,31.010,30.070,0.112610063,,
346.100,586.80,400.70,293.90,581.2,399.6,292.4,81.170,30.060,29.430,0.110477537,,
348.100,587.70,399.90,294.10,581.9,399.0,292.5,81.870,26.730,30.630,0.109337207,,
350.100,588.80,399.20,294.80,583.2,398.4,293.3,81.600,24.080,30.030,0.106447565,,
352.100,590.00,398.00,295.40,584.4,397.2,293.9,81.280,24.780,29.850,0.106554292,,
354.100,591.00,396.70,295.70,585.4,395.8,294.1,81.020,26.040,30.620,0.107958912,,
356.100,591.80,396.50,296.30,586.2,395.7,294.7,81.350,24.370,30.260,0.106517312,,
358.100,592.90,396.00,296.60,587.3,395.3,295.0,80.860,23.630,30.650,0.105776456,,
360.100,593.70,395.20,297.00,588.2,394.4,295.4,80.810,24.690,30.600,0.106494523,,
362.100,594.20,395.20,297.50,588.6,394.6,296.0,81.290,22.690,30.220,0.104909318,,
364.100,595.40,395.00,297.90,590.1,394.4,296.4,79.540,22.390,30.290,0.103224295,,
366.100,595.80,394.90,298.20,590.4,394.3,296.6,80.060,22.440,30.250,0.103605713,,
368.100,596.30,394.80,298.60,590.9,394.2,297.0,80.250,22.110,30.320,0.103486468,,
370.100,596.60,394.70,298.80,591.1,394.1,297.2,80.600,22.410,30.470,0.104086089,,
372.100,597.70,394.30,299.10,592.4,393.6,297.6,79.160,23.240,30.340,0.103412278,,
374.100,597.70,394.70,299.30,592.3,394.1,297.8,80.380,21.730,30.630,0.103363962,,
376.100,598.30,394.10,300.00,592.9,393.4,298.6,80.470,23.920,29.720,0.104373881,,
378.100,598.90,394.50,300.30,593.4,393.9,298.8,80.470,21.760,30.060,0.102861364,,
380.100,599.50,394.30,300.50,594.2,393.7,299.1,79.670,21.890,29.780,0.102051282,,
382.100,600.00,394.20,300.80,594.7,393.6,299.4,79.390,21.740,29.620,0.101537625,,
384.100,600.10,394.10,301.10,594.7,393.5,299.7,80.180,22.510,29.460,0.102608898,,
386.100,600.70,393.80,301.20,595.4,393.1,299.7,79.670,23.330,30.160,0.103369042,,
388.100,601.10,394.20,301.50,595.8,393.6,300.0,79.630,21.680,29.780,0.101667442,,
390.100,601.70,393.50,301.80,596.5,392.9,300.4,79.050,21.740,29.730,0.101193984,,
392.100,601.70,393.00,302.10,596.4,392.4,300.7,79.750,21.160,29.610,0.101217526,,
394.100,602.20,392.90,302.30,597.0,392.4,300.8,79.150,20.400,29.970,0.100387537,,
396.100,602.30,392.50,302.80,597.0,391.9,301.4,80.100,21.470,29.220,0.101364024,,
398.100,602.80,392.20,303.10,597.6,391.6,301.6,79.540,21.040,29.280,0.100604276,,
400.100,603.00,392.20,303.00,597.7,391.5,301.5,79.510,23.350,29.850,0.102820175,,
402.200,667.50,317.40,221.40,586.2,272.0,187.3,319.200,163.600,118.000,0.574653276,,
404.100,383.30,113.50,57.74,323.9,51.1,21.4,205.100,101.300,53.610,0.908152969,,
406.200,326.00,114.60,60.30,251.6,54.0,24.4,207.300,101.100,55.130,1.101505924,,
408.100,321.90,120.10,62.48,255.1,61.2,28.8,196.400,103.300,55.450,1.029062355,,
410.200,320.70,123.50,75.91,255.5,64.9,41.4,193.900,105.100,63.630,1.002349494,,
412.100,319.20,126.00,77.45,254.3,66.8,42.9,193.000,106.900,64.470,1.001098992,,
414.200,317.50,125.90,78.27,252.7,66.4,44.0,192.200,106.900,64.740,1.001955223,,
416.100,316.40,126.60,80.00,251.5,66.9,45.7,192.000,107.400,65.640,1.002554173,,
418.200,316.20,126.60,80.83,251.4,66.8,46.7,191.800,107.500,65.980,1.001151126,,
420.100,316.10,127.30,81.89,251.5,67.3,47.8,191.500,108.100,66.510,0.998663393,,
422.200,315.80,127.00,82.40,251.4,67.0,48.3,191.200,108.000,66.770,0.998172594,,
424.100,315.20,127.60,83.16,250.8,67.4,49.0,191.000,108.400,67.180,0.998338735,,
426.200,314.80,127.60,83.59,250.4,67.3,49.4,190.800,108.500,67.410,0.998992045,,
428.200,314.60,127.70,84.10,250.2,67.2,49.9,190.700,108.600,67.680,0.998992786,,
430.200,314.40,128.00,84.48,250.1,67.3,50.3,190.500,108.900,67.880,0.998776276,,
432.200,314.20,128.20,84.88,250.0,67.4,50.7,190.400,109.100,68.110,0.998885930,,
434.200,314.00,128.50,85.26,249.8,67.4,51.0,190.300,109.400,68.300,0.999266842,,
436.100,313.90,128.60,85.61,249.7,67.4,51.4,190.200,109.500,68.490,0.999212983,,
438.200,313.80,128.90,85.94,249.6,67.5,51.7,190.100,109.800,68.650,0.999322126,,
440.100,313.70,129.00,86.26,249.6,67.5,52.0,190.100,110.000,68.840,0.999485276,,
442.200,313.60,129.30,86.57,249.5,67.7,52.3,190.000,110.200,69.010,0.999377436,,
444.100,313.50,129.50,86.87,249.4,67.7,52.5,190.000,110.400,69.190,0.999810637,,
446.200,313.40,129.70,87.21,249.4,67.9,52.8,189.900,110.600,69.390,0.999486597,,
448.100,313.30,130.00,87.54,249.3,67.9,53.1,189.900,110.800,69.580,0.999810990,,
450.200,313.30,130.20,87.79,249.3,68.1,53.3,189.800,111.000,69.730,0.999541408,,
452.200,,,,,,,,,,,,
454.200,,,,,,,,,,,,
456.200,,,,,,,,,,,,
458.200,,,,,,,,,,,,
460.200,607.10,471.80,,607.0,463.4,,15.090,88.450,,0.096730194,,
462.200,592.60,406.30,435.80,589.8,405.2,157.2,57.470,28.850,406.500,0.427720882,,
464.200,590.30,390.60,318.80,585.3,382.5,229.8,76.780,79.440,221.000,0.314979960,,
466.200,598.80,386.70,297.50,592.8,374.6,263.9,84.990,95.990,137.200,0.258409811,,
468.200,599.90,388.70,297.60,593.3,376.4,281.3,88.830,96.960,97.120,0.226147082,,
470.200,592.60,392.30,297.20,584.9,382.0,288.5,95.130,89.430,71.430,0.203911104,,
472.200,586.90,392.50,302.00,578.9,384.3,296.4,96.500,80.210,57.960,0.186305176,,
474.200,590.00,395.60,308.20,581.7,388.6,304.2,98.060,73.990,49.330,0.173699490,,
476.200,594.20,399.20,309.10,585.6,393.3,306.1,101.000,68.170,43.020,0.165128405,,
478.200,597.70,397.90,305.60,589.2,393.2,303.4,100.500,60.600,36.870,0.153966402,,
480.200,599.10,394.20,303.10,590.6,390.7,301.3,100.600,52.390,33.160,0.145134882,,
482.200,599.00,394.10,301.80,590.5,391.2,300.1,100.400,47.380,31.240,0.139662974,,
484.200,598.40,399.30,301.90,590.2,396.8,300.4,98.660,44.460,30.030,0.134495883,,
486.200,596.80,407.30,302.30,588.9,405.2,300.8,96.820,41.970,29.800,0.130195382,,
488.200,595.10,414.20,302.80,587.5,412.3,301.4,94.970,39.470,29.310,0.125845374,,
490.200,593.00,417.70,303.30,585.6,416.1,301.9,93.030,36.760,29.580,0.122253759,,
492.200,591.10,418.00,304.00,583.9,416.6,302.5,92.130,35.230,29.550,0.120422103,,
494.200,590.00,417.40,304.40,583.0,416.1,302.9,90.150,32.760,30.120,0.117534562,,
496.200,589.20,416.10,304.90,582.5,414.9,303.4,88.770,30.710,30.460,0.115267528,,
498.200,588.80,415.00,305.50,582.2,413.9,303.9,87.620,29.030,30.670,0.113323077,,
500.200,588.60,413.70,306.10,582.0,412.7,304.7,87.670,28.000,30.230,0.112282592,,
502.200,589.00,412.70,306.80,582.6,411.8,305.3,86.630,27.110,30.040,0.110625529,,
504.200,589.70,411.90,307.30,583.3,411.1,305.9,86.810,25.750,29.960,0.109605476,,
506.200,591.10,411.00,307.70,584.9,410.2,306.2,85.270,25.460,30.120,0.108237916,,
508.200,592.70,410.50,308.20,586.7,409.7,306.8,83.930,24.540,29.950,0.106215470,,
510.200,593.50,409.60,308.50,587.6,408.8,307.0,83.960,25.220,30.420,0.107104496,,
512.200,594.50,409.30,308.80,588.5,408.6,307.3,83.970,24.450,30.420,0.106439742,,
514.200,595.50,409.10,309.10,589.5,408.4,307.6,84.110,24.030,30.340,0.106074301,,
516.200,596.80,408.70,309.40,590.9,407.9,308.0,83.790,24.790,30.120,0.106137129,,
518.200,598.30,408.80,309.80,592.5,408.1,308.4,82.750,23.850,29.840,0.104232238,,
520.200,599.20,408.70,310.00,593.4,408.0,308.6,82.700,23.590,30.300,0.104267176,,
522.200,600.40,408.40,310.30,594.8,407.7,308.8,81.850,23.950,30.290,0.103782506,,
524.200,600.80,408.40,310.70,595.0,407.7,309.2,83.000,23.620,30.000,0.104139035,,
526.200,601.90,408.20,310.90,596.2,407.5,309.4,82.560,23.530,30.310,0.103876323,,
528.200,602.50,408.20,311.20,596.8,407.6,309.7,83.010,23.090,29.970,0.103546153,,
530.200,603.50,408.20,311.40,597.9,407.5,309.9,82.240,23.060,30.170,0.102995514,,
532.200,604.20,408.40,311.80,598.6,407.7,310.4,82.200,22.600,29.660,0.102118934,,
534.200,604.80,408.00,311.90,599.2,407.3,310.5,82.120,23.790,29.560,0.102862566,,
536.200,605.50,408.10,312.10,599.9,407.4,310.7,82.270,23.650,29.940,0.103080425,,
538.200,606.40,408.20,312.40,600.9,407.6,310.9,81.100,22.870,29.940,0.101493103,,
540.200,606.70,408.20,312.50,601.1,407.6,311.0,82.160,22.520,30.310,0.102288399,,
542.200,607.40,408.10,312.90,601.9,407.5,311.5,81.570,22.630,29.490,0.101211295,,
544.200,608.10,408.00,313.20,602.6,407.4,311.9,81.080,22.950,29.200,0.100786746,,
546.200,608.60,408.00,313.30,603.2,407.4,311.9,80.590,23.100,29.490,0.100703214,,
548.200,609.10,408.00,313.40,603.8,407.4,312.0,80.250,23.110,29.580,0.100468561,,
550.200,608.90,408.10,313.50,603.4,407.4,312.1,81.770,23.190,29.810,0.101874669,,
552.200,673.40,289.60,240.00,593.2,243.3,204.4,318.700,157.000,125.800,0.577865309,,
554.200,388.80,105.40,79.91,329.2,43.9,38.0,206.900,95.770,70.320,0.907297495,,
556.200,335.00,111.30,80.50,261.2,49.9,39.7,209.700,99.550,70.030,1.081216682,,
558.200,332.30,123.10,81.82,266.5,60.8,44.3,198.500,107.100,68.780,1.007562505,,
560.200,331.40,130.60,88.96,267.2,68.2,51.8,196.000,111.300,72.310,0.980321773,,
562.200,329.80,129.90,91.39,266.0,67.2,54.4,194.900,111.100,73.430,0.978946825,,
564.200,327.80,130.60,92.06,264.2,67.7,55.4,194.000,111.600,73.530,0.978879967,,
566.200,326.70,131.00,93.34,262.9,68.1,56.9,193.900,111.900,74.010,0.979245088,,
568.200,326.30,131.70,93.80,262.5,68.5,57.5,193.800,112.400,74.100,0.978792402,,
570.200,326.10,132.00,94.52,262.6,68.7,58.4,193.500,112.700,74.350,0.976520400,,
572.200,325.60,132.40,94.73,262.3,68.8,58.6,193.000,113.000,74.420,0.976086622,,
574.200,324.90,132.60,95.23,261.5,68.9,59.2,192.700,113.300,74.640,0.977252888,,
576.200,324.30,132.50,95.48,260.9,68.7,59.4,192.500,113.300,74.750,0.978202195,,
578.200,323.90,132.50,95.83,260.6,68.7,59.8,192.400,113.300,74.920,0.978356981,,
580.200,323.70,132.50,96.11,260.4,68.7,60.0,192.300,113.300,75.060,0.978308918,,
582.200,323.40,133.00,96.37,260.1,69.0,60.3,192.100,113.700,75.190,0.978578584,,
584.200,323.00,133.20,96.60,259.8,69.1,60.5,191.900,113.900,75.290,0.978659476,,
586.200,322.60,133.70,96.85,259.5,69.4,60.8,191.800,114.300,75.390,0.979058129,,
588.200,322.30,133.90,97.08,259.2,69.5,61.0,191.700,114.500,75.500,0.979446255,,
590.200,322.10,134.30,97.29,259.0,69.7,61.2,191.500,114.800,75.600,0.979481918,,
592.200,321.90,134.70,97.50,258.8,69.8,61.4,191.400,115.200,75.730,0.980207666,,
594.200,321.70,135.20,97.73,258.7,70.1,61.6,191.300,115.600,75.880,0.980506673,,
596.200,321.50,135.80,97.96,258.4,70.5,61.8,191.200,116.100,76.020,0.981186167,,
598.200,321.10,136.40,98.14,258.2,70.8,62.0,191.000,116.600,76.120,0.981456378,,
600.200,320.90,136.90,98.36,258.0,71.0,62.2,190.900,117.000,76.240,0.982003170,,
602.200,,,,,,,,,,,,
604.200,,,,,,,,,,,,
606.200,,,,,,,,,,,,
608.200,,,,,,,,,,,,
610.200,589.10,433.50,,585.1,428.2,,69.320,67.870,,0.135389322,,
612.200,592.00,475.00,,587.3,475.0,,74.620,4.725,,0.074691707,,
614.200,602.90,423.60,334.40,598.1,415.5,224.2,76.130,82.720,248.200,0.328849572,,
616.200,604.40,424.50,308.30,598.4,415.8,268.5,84.870,85.630,151.400,0.250955017,,
618.200,597.40,424.40,305.20,590.5,415.9,285.9,90.930,84.430,106.900,0.218416776,,
620.200,586.60,425.90,307.40,579.2,418.6,296.2,92.780,78.870,82.070,0.196074189,,
622.200,583.70,429.50,309.00,576.2,422.6,302.0,93.250,76.870,65.460,0.181103936,,
624.200,586.00,432.80,313.20,578.4,426.8,308.4,94.070,72.070,54.640,0.168072473,,
626.200,589.00,432.90,320.00,581.2,428.1,316.3,95.350,63.760,48.240,0.156419734,,
628.200,591.60,430.10,321.00,583.8,426.1,318.2,95.700,58.370,42.420,0.147948197,,
630.200,592.70,429.00,318.60,584.9,426.0,316.5,96.120,51.220,36.730,0.138669580,,
632.200,593.60,431.30,316.40,586.0,428.6,314.7,94.580,48.190,33.440,0.132558489,,
634.200,593.60,436.90,315.40,586.2,434.6,313.9,93.230,45.230,31.620,0.127429385,,
636.200,593.30,442.70,315.40,586.1,440.4,313.9,92.080,45.250,30.530,0.125231274,,
638.200,593.00,448.20,315.50,586.0,446.2,314.0,90.870,43.050,30.540,0.122166097,,
640.200,592.70,452.70,315.70,585.8,451.1,314.2,90.260,37.640,30.110,0.116949153,,
642.200,592.70,454.90,315.90,586.0,453.7,314.5,88.780,34.110,30.050,0.112937528,,
644.200,593.10,455.10,316.50,586.6,454.0,315.2,87.530,30.990,29.520,0.109190146,,
646.200,593.10,453.40,316.80,586.6,452.2,315.4,87.710,32.430,29.770,0.110700044,,
648.200,594.20,453.10,317.10,587.9,452.3,315.6,86.230,26.990,30.590,0.106070217,,
650.200,595.00,450.70,317.70,588.8,449.7,316.3,85.900,29.780,29.930,0.107477118,,
652.200,596.40,449.90,318.30,590.3,449.1,316.9,84.630,26.980,29.490,0.104033031,,
654.200,597.00,448.70,318.70,590.7,447.9,317.3,86.120,27.370,30.010,0.105833764,,
656.200,598.50,447.90,318.90,592.4,447.2,317.4,84.800,26.050,30.500,0.104163596,,
658.200,599.60,446.80,319.20,593.6,446.0,317.7,85.020,26.890,30.410,0.104855227,,
660.200,601.30,446.10,319.40,595.4,445.3,317.9,83.890,26.930,30.720,0.104180774,,
662.200,602.50,446.10,320.00,596.6,445.5,318.6,83.940,24.150,30.120,0.101572720,,
664.200,603.90,444.80,319.90,598.2,444.1,318.4,82.840,25.770,30.480,0.102219446,,
666.200,604.90,445.10,320.10,599.1,444.6,318.6,83.030,21.910,30.650,0.099530206,,
668.200,605.70,443.90,320.50,599.9,443.3,319.1,83.670,22.290,30.070,0.099853189,,
670.200,607.00,442.60,320.80,601.3,442.0,319.4,82.500,23.640,30.360,0.100168783,,
672.200,607.60,441.50,320.90,602.0,440.6,319.5,82.780,27.820,30.510,0.103597386,,
674.200,608.20,441.60,321.20,602.6,441.0,319.7,83.020,24.230,30.480,0.101026920,,
676.200,609.00,441.30,321.50,603.4,440.7,320.0,82.950,22.110,30.400,0.099303570,,
678.200,610.10,441.20,321.70,604.5,440.5,320.2,82.310,24.710,30.650,0.100842367,,
680.200,610.90,441.40,322.20,605.4,440.7,320.8,81.980,24.630,30.310,0.100168264,,
682.200,611.40,441.20,322.40,605.7,440.5,321.0,82.700,24.570,29.640,0.100138970,,
684.200,612.20,439.70,322.70,606.7,438.7,321.3,81.590,29.340,29.330,0.102626765,,
686.200,612.80,440.40,322.90,607.5,439.5,321.5,80.940,27.740,29.950,0.101300694,,
688.200,613.10,440.60,322.80,607.6,439.8,321.4,81.550,27.220,29.730,0.101183518,,
690.200,613.50,439.80,322.70,608.0,438.8,321.2,82.000,29.500,30.440,0.103757310,,
692.200,613.80,440.80,323.00,608.2,440.0,321.6,82.600,26.370,29.990,0.101445466,,
694.200,614.60,440.50,323.70,609.2,439.6,322.4,81.590,28.100,29.450,0.101473162,,
696.200,614.80,440.40,323.70,609.3,439.5,322.3,82.120,26.840,29.810,0.101210707,,
698.200,615.40,440.30,324.10,610.1,439.5,322.7,81.020,26.810,29.320,0.099941704,,
700.200,615.50,439.00,324.00,610.1,437.8,322.7,81.940,31.840,29.740,0.104713264,,
702.200,689.10,292.60,253.60,608.6,242.0,216.9,323.300,164.500,131.500,0.580140515,,
704.200,402.40,101.00,95.20,345.5,40.4,51.4,206.300,92.620,80.120,0.866773382,,
706.200,341.60,110.20,94.16,268.8,47.9,51.6,210.800,99.230,78.750,1.055463554,,
708.200,338.00,124.50,96.25,272.6,59.9,57.2,200.000,109.200,77.380,0.992019297,,
710.200,337.20,135.80,101.20,273.5,70.3,62.8,197.200,116.200,79.380,0.965987064,,
712.200,335.70,136.00,102.80,272.6,69.9,64.7,196.000,116.700,79.970,0.964459400,,
714.200,333.60,137.50,103.40,270.7,70.9,65.5,194.900,117.900,79.930,0.964725245,,
716.200,332.10,138.50,104.00,269.1,71.6,66.4,194.700,118.600,80.030,0.966175387,,
718.200,331.70,139.30,104.30,268.6,72.1,66.8,194.600,119.200,80.060,0.966409030,,
720.200,331.60,140.50,104.60,268.7,73.1,67.3,194.400,120.000,80.100,0.964241195,,
722.200,331.30,141.50,104.80,268.6,73.7,67.5,194.000,120.700,80.120,0.963445583,,
724.200,330.60,143.10,104.90,267.9,74.8,67.7,193.700,122.000,80.170,0.964548511,,
726.200,329.90,144.40,105.10,267.2,75.6,67.9,193.500,123.000,80.230,0.966055470,,
728.200,329.50,145.20,105.30,266.8,75.9,68.1,193.400,123.700,80.300,0.967310080,,
730.200,329.30,145.70,105.50,266.6,76.1,68.3,193.200,124.300,80.380,0.968172085,,
732.200,329.00,146.50,105.60,266.4,76.4,68.4,193.000,125.000,80.460,0.968899696,,
734.200,328.60,147.30,105.80,266.0,76.7,68.6,192.900,125.700,80.550,0.970459519,,
736.200,328.20,147.90,105.90,265.7,77.0,68.7,192.700,126.300,80.630,0.971366763,,
738.200,327.90,148.50,106.10,265.4,77.2,68.9,192.600,126.800,80.710,0.972297150,,
740.200,327.70,148.80,106.20,265.1,77.2,69.0,192.500,127.200,80.770,0.973550504,,
742.200,327.40,149.00,106.40,264.9,77.2,69.1,192.400,127.500,80.820,0.974418831,,
744.200,327.20,149.10,106.50,264.7,76.9,69.2,192.300,127.700,80.870,0.975637656,,
746.200,326.90,149.50,106.60,264.5,77.1,69.3,192.200,128.100,80.920,0.976441957,,
748.200,326.70,150.00,106.70,264.3,77.4,69.5,192.100,128.500,81.000,0.976701201,,
750.200,326.50,150.30,106.80,264.2,77.6,69.6,192.000,128.700,81.090,0.976783196,,
752.200,,,,,,,,,,,,
754.200,,,,,,,,,,,,
756.200,,,,,,,,,,,,
758.200,,,,,,,,,,,,
760.200,,,,,,,,,,,,
762.200,602.30,454.80,,594.7,440.6,,95.860,113.000,,0.201738626,,
764.200,612.40,469.60,347.10,605.2,449.3,240.0,93.740,136.400,250.800,0.371525686,,
766.200,609.80,484.80,318.30,602.8,466.6,277.5,92.060,131.400,155.900,0.281654169,,
768.200,599.50,497.20,314.40,592.4,483.6,293.9,92.430,115.600,111.500,0.233250602,,
770.200,594.40,500.40,316.30,587.1,490.6,304.1,92.770,98.600,87.080,0.201512520,,
772.200,593.90,492.60,314.90,586.6,484.2,307.0,92.480,90.560,70.310,0.183880099,,
774.200,594.10,490.70,317.00,586.7,483.7,311.6,93.390,82.690,58.580,0.169797395,,
776.200,595.00,492.90,322.90,587.6,486.5,318.8,93.210,79.280,51.330,0.160686338,,
778.200,595.10,494.70,329.00,587.6,488.3,325.7,93.880,79.010,46.320,0.156399829,,
780.200,596.10,492.80,328.90,588.9,488.1,326.4,92.140,68.450,41.120,0.143729514,,
782.200,596.40,489.90,326.50,589.3,486.7,324.4,91.400,56.570,36.700,0.131869466,,
784.200,597.00,487.10,324.30,590.2,482.9,322.5,90.070,63.760,33.860,0.134486959,,
786.200,597.90,494.50,323.00,591.3,491.9,321.4,88.530,50.540,32.000,0.121792681,,
788.200,598.40,503.10,322.40,591.9,501.0,320.8,88.280,45.250,31.540,0.116764519,,
790.200,599.00,505.30,322.30,592.4,501.9,320.9,89.030,58.160,30.620,0.125643019,,
792.200,600.50,514.60,322.40,594.0,513.0,321.0,87.750,39.810,30.050,0.110371148,,
794.200,602.20,512.00,322.60,596.1,509.6,321.2,85.720,49.730,29.730,0.115761441,,
796.200,603.40,511.80,322.80,597.2,509.4,321.4,85.980,48.830,29.940,0.115371148,,
798.200,604.80,513.10,323.20,598.7,511.6,321.9,85.690,39.160,29.840,0.108008658,,
800.200,606.00,512.30,323.60,599.9,511.4,322.2,86.100,31.200,30.130,0.102846181,,
802.200,607.90,510.10,324.30,601.9,509.0,322.9,84.850,33.290,29.600,0.103040870,,
804.200,609.20,507.30,324.40,603.3,506.0,323.0,84.830,35.250,29.660,0.104545137,,
806.200,610.40,506.30,324.60,604.5,505.2,323.3,85.150,34.100,29.160,0.103565946,,
808.200,612.10,506.60,324.80,606.3,505.8,323.5,84.080,29.110,29.370,0.099303427,,
810.200,613.20,504.90,325.20,607.4,503.9,323.8,84.060,31.260,30.020,0.101275172,,
812.200,614.50,503.10,325.50,608.7,502.1,324.1,83.810,32.170,29.790,0.101588961,,
814.200,615.20,502.00,325.70,609.3,500.9,324.4,84.980,33.530,29.430,0.103122822,,
816.200,616.40,502.50,325.80,610.7,501.9,324.4,83.510,25.890,29.890,0.096931106,,
818.200,617.10,502.30,326.00,611.4,501.7,324.5,83.720,24.890,30.690,0.096897607,,
820.200,617.90,499.90,326.70,612.3,498.8,325.3,83.430,31.800,29.750,0.100932888,,
822.200,618.70,499.60,326.80,613.0,498.6,325.5,83.460,31.740,29.870,0.100946350,,
824.200,619.30,501.80,327.10,613.7,501.3,325.7,83.570,22.730,29.450,0.094225029,,
826.200,620.20,500.20,327.00,614.6,499.6,325.6,83.040,23.760,29.960,0.094985415,,
828.200,620.90,499.00,327.10,615.3,498.1,325.7,83.050,30.290,30.230,0.099763741,,
830.200,621.50,500.00,327.40,616.0,499.4,326.1,82.790,25.430,29.690,0.095671176,,
832.200,621.70,499.80,327.90,616.1,499.0,326.6,83.570,28.450,29.670,0.098279809,,
834.200,622.60,498.40,327.90,617.2,497.3,326.6,82.020,32.930,29.570,0.100284505,,
836.200,622.90,500.70,328.00,617.4,500.1,326.7,82.280,23.570,29.690,0.093851267,,
838.200,623.10,500.70,328.10,617.6,500.2,326.8,82.590,22.960,29.380,0.093403018,,
840.200,623.60,499.60,327.90,618.1,498.9,326.6,82.570,27.230,29.860,0.096744250,,
842.200,624.20,498.30,328.40,618.7,497.1,327.0,82.500,35.110,29.660,0.102072359,,
844.200,624.40,500.20,328.50,618.9,499.5,327.2,82.910,26.120,29.780,0.096022413,,
846.200,625.00,497.90,328.40,619.7,496.8,327.1,81.720,32.110,30.010,0.099639789,,
848.200,625.20,498.80,328.90,619.8,497.9,327.6,82.030,29.620,29.380,0.097578357,,
850.200,625.70,499.20,329.20,620.4,498.5,327.8,81.300,27.200,29.970,0.095714384,,
852.200,681.80,316.70,267.60,599.0,259.7,230.0,325.800,181.200,136.700,0.591255626,,
854.200,390.10,119.70,108.70,328.8,50.6,64.4,209.900,108.400,87.640,0.914670692,,
856.200,343.70,126.00,105.30,270.1,56.5,61.9,212.500,112.600,85.220,1.056164736,,
858.200,343.00,139.90,107.40,278.1,68.6,67.8,200.800,121.900,83.330,0.979423968,,
860.200,342.20,147.40,110.90,278.8,75.8,71.8,198.400,126.400,84.520,0.959876181,,
862.200,340.20,146.80,111.90,277.4,75.0,73.0,196.900,126.200,84.800,0.959020055,,
864.200,338.00,146.80,112.30,275.3,75.2,73.7,196.000,126.100,84.740,0.959234197,,
866.200,336.80,145.90,112.50,274.0,74.5,74.1,195.900,125.500,84.720,0.961139774,,
868.200,336.50,145.80,112.70,273.7,74.4,74.3,195.800,125.400,84.740,0.961100457,,
870.200,336.40,145.60,112.90,273.8,74.3,74.5,195.500,125.200,84.750,0.959440593,,
872.200,336.00,145.80,113.00,273.6,74.5,74.7,195.000,125.400,84.780,0.958416123,,
874.200,335.20,145.40,113.10,272.9,74.1,74.8,194.700,125.100,84.790,0.959244156,,
876.200,334.50,145.30,113.10,272.2,74.1,74.9,194.500,125.000,84.790,0.959921172,,
878.200,334.20,144.90,113.20,271.8,73.8,75.0,194.400,124.700,84.800,0.960408988,,
880.200,333.90,144.40,113.30,271.6,73.5,75.1,194.200,124.400,84.840,0.960205636,,
882.200,333.60,144.10,113.40,271.3,73.4,75.2,194.000,124.100,84.890,0.959797080,,
884.200,333.20,143.80,113.50,270.9,73.1,75.3,193.900,123.800,84.940,0.960129721,,
886.200,332.80,143.50,113.60,270.6,72.9,75.5,193.800,123.700,84.980,0.960687433,,
888.200,332.50,143.50,113.80,270.2,72.8,75.6,193.700,123.700,85.020,0.961370315,,
890.200,332.20,143.40,113.90,270.0,72.7,75.7,193.600,123.600,85.060,0.961608338,,
892.200,332.00,143.30,114.00,269.8,72.6,75.8,193.500,123.600,85.130,0.961927538,,
894.200,331.80,143.10,114.10,269.6,72.4,75.9,193.300,123.400,85.190,0.961758442,,
896.200,331.50,142.90,114.20,269.4,72.3,76.0,193.200,123.200,85.240,0.961689493,,
898.200,331.30,142.70,114.30,269.1,72.3,76.0,193.100,123.000,85.290,0.961482262,,
900.200,331.10,142.50,114.30,269.0,72.3,76.1,193.100,122.800,85.330,0.961398380,,
