Repository: ejdaguas/pegels

This readme.txt file was last updated on 2023-03-09 by Erika Aguas.

# General information
Title of Dataset: Polyelectrolyte Gel Adaptation Dataset </br>
Principal Investgator: Jay. C. Sy, PhD. jay.c.sy@rutgers.edu </br>
First Author: Erika D. Aguas, PhD. ejdaguas@gmail.com </br>
Institutiton: Dept of Biomedical Engineering, Rutgers University–New Brunswick </br>
Address: 599 Taylor Road, Piscataway, NJ 08854 </br>

Date of data collection: 2021-2023

Funding sources supporting data collection: </br>
GAANN Fellowship in Precision and Personalized Medicine </br>
Rutgers Biotechnology Training Program Fellowship </br>
NJ Commission on Brain Injury Research Fellowship </br>

File: cyclicdeformation/cycdef_706.csv
"time (s)",G*,G*,G*,G',G',G',"G""","G""","G""",LT,LT,LT
2.104,,,,,,,,,,,,
4.104,,,,,,,,,,,,
6.104,168.600,65.380,157.100,154.900,62.070,153.500,66.660,20.550,33.220,0.325073555,,
8.104,169.200,66.320,157.800,159.000,64.190,155.200,57.750,16.690,28.660,0.272470203,,
10.100,169.200,66.770,158.300,159.800,64.930,156.200,55.690,15.600,25.490,0.254062426,,
12.100,169.600,67.040,158.400,160.800,65.420,156.400,53.840,14.610,24.970,0.244158695,,
14.100,169.900,67.140,158.600,161.200,65.550,156.700,53.680,14.540,24.570,0.241987221,,
16.100,170.300,67.210,158.800,161.600,65.630,157.000,53.620,14.500,24.180,0.240220701,,
18.100,170.600,67.270,159.100,162.000,65.710,157.200,53.500,14.380,24.000,0.238705152,,
20.100,170.800,67.370,159.300,162.200,65.840,157.500,53.470,14.300,23.930,0.237848213,,
22.100,171.000,67.480,159.500,162.300,65.940,157.600,53.730,14.330,24.090,0.238829567,,
24.100,171.300,67.570,159.600,162.800,66.040,157.800,53.580,14.300,23.830,0.237197393,,
26.100,171.600,67.620,159.800,163.000,66.110,158.000,53.610,14.240,23.730,0.236573584,,
28.100,171.900,67.720,159.900,163.200,66.190,158.200,53.750,14.290,23.700,0.236693413,,
30.100,172.100,67.820,160.000,163.600,66.300,158.300,53.570,14.280,23.690,0.235806285,,
32.100,172.400,67.900,160.000,163.900,66.400,158.300,53.560,14.190,23.640,0.235177560,,
34.100,172.700,67.950,160.000,164.100,66.440,158.300,53.610,14.240,23.300,0.234415184,,
36.100,172.900,68.020,160.100,164.300,66.530,158.400,53.620,14.160,22.990,0.233204018,,
38.100,173.100,68.050,160.200,164.600,66.570,158.500,53.560,14.150,23.160,0.233197321,,
40.100,173.400,68.110,160.200,164.900,66.630,158.600,53.700,14.130,23.010,0.232845462,,
42.100,173.700,68.180,160.300,165.200,66.710,158.700,53.670,14.070,23.050,0.232431325,,
44.100,173.900,68.280,160.400,165.400,66.830,158.800,53.760,14.020,23.010,0.232181674,,
46.100,174.200,68.350,160.600,165.700,66.880,158.900,53.590,14.080,22.950,0.231480535,,
48.100,174.300,68.410,160.600,165.800,66.940,159.000,53.760,14.080,22.760,0.231275846,,
50.100,174.500,68.480,160.600,166.000,67.020,159.000,53.650,14.050,22.760,0.230753533,,
52.100,174.800,68.540,160.600,166.300,67.080,159.000,53.700,14.070,22.780,0.230771191,,
54.100,175.200,68.580,160.500,166.700,67.120,158.900,53.690,14.060,22.820,0.230622326,,
56.100,175.500,68.640,160.400,167.100,67.180,158.800,53.770,14.040,22.960,0.230919915,,
58.100,175.700,68.700,160.500,167.300,67.250,158.900,53.750,14.010,22.800,0.230169018,,
60.100,175.800,68.750,160.400,167.400,67.320,158.800,53.800,13.990,22.770,0.230128075,,
62.100,176.000,68.810,160.400,167.600,67.370,158.800,53.850,14.000,22.620,0.229753409,,
64.100,176.300,68.860,160.400,167.900,67.430,158.800,53.740,13.960,22.570,0.229036105,,
66.100,176.600,68.900,160.300,168.200,67.470,158.700,53.770,13.980,22.850,0.229733499,,
68.100,176.800,69.010,160.300,168.400,67.580,158.700,53.770,13.990,22.560,0.228843620,,
70.100,177.100,69.050,160.300,168.700,67.620,158.700,53.780,13.970,22.900,0.229482052,,
72.100,177.200,69.080,160.400,168.800,67.660,158.700,53.950,13.940,22.740,0.229350137,,
74.100,177.400,69.130,160.400,169.000,67.720,158.800,54.020,13.880,22.610,0.228837985,,
76.100,177.700,69.190,160.300,169.300,67.800,158.700,53.950,13.840,22.590,0.228347650,,
78.100,177.900,69.230,160.400,169.500,67.820,158.800,54.040,13.900,22.630,0.228642836,,
80.100,178.200,69.290,160.400,169.800,67.880,158.800,53.980,13.880,22.640,0.228258676,,
82.100,178.400,69.350,160.400,170.100,67.950,158.900,53.900,13.860,22.460,0.227283033,,
84.100,178.600,69.420,160.400,170.200,68.020,158.800,54.050,13.870,22.350,0.227368898,,
86.100,178.800,69.430,160.400,170.400,68.040,158.800,54.090,13.850,22.260,0.227066761,,
88.100,178.900,69.410,160.400,170.600,68.000,158.900,54.090,13.910,22.250,0.227044025,,
90.100,179.000,69.500,160.500,170.700,68.110,158.900,54.130,13.870,22.300,0.227049860,,
92.100,179.200,69.560,160.500,170.900,68.160,159.000,54.090,13.860,22.080,0.226171934,,
94.100,179.500,69.610,160.500,171.100,68.210,159.000,54.030,13.890,22.100,0.226004871,,
96.100,179.600,69.660,160.600,171.300,68.270,159.000,54.100,13.820,22.160,0.226007979,,
98.100,179.800,69.680,160.600,171.500,68.300,159.000,54.040,13.830,22.050,0.225476429,,
100.100,180.000,69.740,84.860,171.700,68.350,77.430,54.130,13.840,34.730,0.323484944,,
102.100,184.100,47.080,7.994,158.100,42.050,2.847,94.460,21.190,7.470,0.606511426,,
104.100,71.590,10.180,9.028,44.050,4.396,3.013,56.440,9.180,8.510,1.440564333,,
106.100,68.810,9.398,11.420,42.670,3.323,4.538,53.980,8.791,10.480,1.449624983,,
108.100,70.840,9.457,18.040,48.120,3.853,5.982,51.990,8.636,17.020,1.339763610,,
110.100,75.640,11.600,16.230,53.410,4.965,5.012,53.560,10.490,15.440,1.254042627,,
112.100,77.720,11.740,15.930,55.830,5.161,4.860,54.060,10.540,15.170,1.211371126,,
114.100,79.530,11.890,16.250,57.920,5.314,5.069,54.510,10.630,15.440,1.179743203,,
116.100,81.020,12.170,16.380,59.710,5.551,5.182,54.770,10.830,15.540,1.151853271,,
118.100,82.280,12.360,16.570,61.180,5.730,5.301,55.020,10.950,15.700,1.130991123,,
120.100,83.380,12.540,16.690,62.500,5.894,5.417,55.190,11.060,15.790,1.111487448,,
122.100,84.290,12.670,16.710,63.560,6.014,5.467,55.360,11.150,15.790,1.096733786,,
124.100,85.100,12.790,16.750,64.500,6.123,5.556,55.510,11.230,15.800,1.083500702,,
126.100,85.880,12.900,16.810,65.380,6.219,5.647,55.690,11.300,15.830,1.072159076,,
128.100,86.600,12.980,16.870,66.190,6.290,5.715,55.840,11.350,15.870,1.062216254,,
130.100,87.200,13.070,16.840,66.880,6.360,5.716,55.950,11.410,15.840,1.053751457,,
132.100,87.730,13.150,16.920,67.500,6.425,5.781,56.040,11.470,15.900,1.046470780,,
134.100,88.180,13.220,16.930,68.030,6.474,5.787,56.100,11.520,15.910,1.040340760,,
136.100,88.610,13.290,17.010,68.540,6.523,5.848,56.170,11.580,15.970,1.034717158,,
138.100,89.020,13.400,17.030,69.020,6.582,5.882,56.230,11.670,15.980,1.029404546,,
140.100,89.430,13.490,17.100,69.490,6.648,5.934,56.290,11.740,16.040,1.024344478,,
142.100,89.830,13.580,17.100,69.960,6.708,5.961,56.350,11.810,16.030,1.018891672,,
144.100,90.190,13.660,17.060,70.390,6.774,5.920,56.390,11.860,16.000,1.014033990,,
146.100,90.570,13.710,17.080,70.840,6.834,5.937,56.430,11.890,16.020,1.008718948,,
148.100,90.930,13.760,17.110,71.260,6.882,5.979,56.480,11.920,16.030,1.003673280,,
150.100,91.250,13.790,64.920,71.650,6.919,17.450,56.510,11.930,62.530,1.364000875,,
152.100,136.100,35.240,25.220,66.220,24.880,16.100,118.900,24.960,19.410,1.523041045,,
154.100,148.200,14.530,,105.500,12.260,,104.200,7.802,,0.951103940,,
156.100,,,,,,,,,,,,
158.100,,,,,,,,,,,,
160.100,,,,,,,,,,,,
162.100,,69.060,158.100,,67.910,157.100,,12.550,17.460,0.133371850,,
164.100,184.000,69.320,158.200,147.400,67.500,157.700,110.000,15.790,11.810,0.369296833,,
166.100,183.800,70.470,156.600,165.400,68.680,156.000,80.100,15.800,13.630,0.280788556,,
168.100,183.600,71.290,156.100,171.000,69.700,155.300,66.900,14.930,16.130,0.247373737,,
170.100,185.800,71.690,156.200,175.800,70.130,155.200,60.070,14.880,17.720,0.231022362,,
172.100,187.500,71.960,156.500,178.100,70.420,155.400,58.590,14.820,18.400,0.227297485,,
174.100,188.400,72.200,156.800,179.400,70.700,155.700,57.410,14.650,18.740,0.223755545,,
176.100,189.000,72.410,157.100,180.300,70.920,155.900,56.780,14.600,19.030,0.222072116,,
178.100,189.500,72.640,157.400,180.800,71.160,156.200,56.520,14.580,19.290,0.221457272,,
180.100,189.800,72.810,157.700,181.200,71.350,156.500,56.490,14.490,19.310,0.220730962,,
182.100,190.200,73.000,158.000,181.700,71.570,156.800,56.330,14.410,19.040,0.218938230,,
184.100,190.500,73.220,158.200,182.000,71.800,157.000,56.210,14.330,19.240,0.218549172,,
186.100,190.800,73.350,158.300,182.300,71.920,157.100,55.990,14.390,19.240,0.217883886,,
188.100,191.000,73.510,158.300,182.600,72.090,157.200,55.800,14.360,19.100,0.216708344,,
190.100,191.200,73.640,158.300,182.900,72.240,157.200,55.760,14.250,19.310,0.216617355,,
192.100,191.600,73.700,158.500,183.300,72.300,157.300,55.630,14.290,19.200,0.215839186,,
194.100,191.700,73.870,158.600,183.500,72.470,157.400,55.650,14.280,19.020,0.215182524,,
196.100,191.900,73.990,158.600,183.700,72.610,157.400,55.720,14.220,19.210,0.215489111,,
198.100,192.200,74.100,158.600,184.100,72.730,157.400,55.430,14.170,19.260,0.214518504,,
200.100,192.400,74.220,158.700,184.200,72.860,157.500,55.520,14.130,19.080,0.214034157,,
202.100,192.600,74.300,158.700,184.500,72.960,157.600,55.350,14.070,19.130,0.213342649,,
204.100,192.800,74.400,158.800,184.800,73.050,157.600,55.210,14.100,19.020,0.212612829,,
206.100,192.900,74.480,158.800,184.800,73.150,157.600,55.370,14.030,19.170,0.213139213,,
208.100,193.100,74.580,158.900,185.100,73.260,157.800,55.160,13.970,19.070,0.211937716,,
210.100,193.300,74.700,159.000,185.300,73.380,157.800,54.980,13.970,19.100,0.211414714,,
212.100,193.400,74.810,159.100,185.400,73.500,158.000,55.000,13.890,18.920,0.210626049,,
214.100,193.700,74.880,159.200,185.700,73.570,158.100,54.940,13.950,18.840,0.210197187,,
216.100,193.800,74.960,159.200,185.800,73.650,158.100,54.950,13.940,19.060,0.210633457,,
218.100,193.900,75.060,159.300,186.000,73.760,158.100,54.940,13.920,19.080,0.210453262,,
220.100,194.100,75.130,159.400,186.100,73.840,158.300,54.880,13.890,18.870,0.209544759,,
222.100,194.200,75.130,159.400,186.300,73.820,158.300,54.840,13.950,19.030,0.209884805,,
224.100,194.300,75.220,159.500,186.400,73.940,158.300,54.920,13.810,19.010,0.209583413,,
226.100,194.400,75.260,159.500,186.500,73.960,158.400,54.930,13.900,19.010,0.209712076,,
228.100,194.700,75.370,159.500,186.900,74.080,158.400,54.690,13.850,19.010,0.208760551,,
230.100,194.700,75.440,159.500,186.900,74.170,158.400,54.770,13.810,18.930,0.208620402,,
232.100,194.800,75.520,159.500,186.900,74.240,158.400,54.810,13.860,19.040,0.209062306,,
234.100,194.800,75.560,159.600,187.000,74.280,158.400,54.550,13.800,18.950,0.208015631,,
236.100,195.000,75.640,159.600,187.100,74.370,158.400,54.730,13.760,18.940,0.208231119,,
238.100,195.200,75.670,159.500,187.500,74.410,158.400,54.390,13.730,19.040,0.207370750,,
240.100,195.200,75.750,159.600,187.300,74.500,158.400,54.920,13.700,19.090,0.208733936,,
242.100,195.500,75.840,159.600,187.700,74.590,158.400,54.580,13.720,19.030,0.207587535,,
244.100,195.500,75.900,159.600,187.800,74.630,158.500,54.540,13.790,18.830,0.207065308,,
246.100,195.600,75.960,159.600,187.800,74.720,158.500,54.580,13.710,18.850,0.206973540,,
248.100,195.900,75.990,159.600,188.200,74.740,158.500,54.450,13.720,18.910,0.206624905,,
250.100,196.000,76.000,55.740,188.200,74.740,45.520,54.750,13.820,32.160,0.326557738,,
252.100,220.300,59.360,4.607,192.100,51.500,1.672,107.900,29.510,4.293,0.577738185,,
254.100,123.100,13.980,4.882,105.300,6.903,1.917,63.790,12.160,4.490,0.704872064,,
256.100,102.800,12.980,6.037,81.510,5.860,3.355,62.650,11.590,5.019,0.873618077,,
258.100,100.100,12.730,16.830,81.570,6.134,6.227,57.980,11.150,15.630,0.902364502,,
260.100,99.950,14.820,15.430,82.080,7.500,5.028,57.040,12.780,14.580,0.892102148,,
262.100,100.300,14.910,14.860,82.450,7.697,4.612,57.150,12.770,14.130,0.886986988,,
264.100,100.300,14.980,15.670,82.420,7.836,5.048,57.120,12.770,14.840,0.889049778,,
266.100,100.400,15.070,15.930,82.500,7.950,5.164,57.130,12.800,15.070,0.888991152,,
268.100,100.400,15.120,16.160,82.620,8.033,5.380,57.080,12.810,15.240,0.886466111,,
270.100,100.500,15.150,16.250,82.720,8.085,5.453,57.070,12.820,15.310,0.885121237,,
272.100,100.600,15.200,16.390,82.820,8.136,5.554,57.050,12.840,15.420,0.883949850,,
274.100,100.700,15.230,16.480,82.940,8.184,5.631,57.040,12.840,15.480,0.882228309,,
276.100,100.700,15.240,16.380,83.040,8.217,5.630,57.030,12.840,15.390,0.879994220,,
278.100,100.800,15.250,16.640,83.170,8.237,5.811,57.010,12.830,15.600,0.878849596,,
280.100,100.900,15.260,16.710,83.290,8.264,5.885,56.990,12.830,15.640,0.877061546,,
282.100,101.000,15.280,16.800,83.410,8.289,5.976,56.990,12.840,15.700,0.875659073,,
284.100,101.100,15.290,16.770,83.530,8.295,6.008,56.980,12.850,15.650,0.873733812,,
286.100,101.200,15.290,16.860,83.660,8.298,6.102,56.980,12.840,15.710,0.872221089,,
288.100,101.300,15.270,16.810,83.790,8.293,6.111,56.980,12.820,15.660,0.870317942,,
290.100,101.400,15.260,16.870,83.920,8.299,6.192,56.980,12.800,15.690,0.868500473,,
292.100,101.500,15.230,16.940,84.040,8.295,6.273,56.980,12.770,15.740,0.866968197,,
294.100,101.600,15.200,16.940,84.150,8.281,6.284,56.970,12.740,15.730,0.865521957,,
296.100,101.700,15.180,16.920,84.270,8.264,6.265,56.960,12.740,15.720,0.864583650,,
298.100,101.800,15.200,16.890,84.400,8.287,6.251,56.960,12.740,15.690,0.863065758,,
300.100,101.900,15.170,,84.540,8.281,,56.970,12.720,,0.750799927,,
302.200,139.800,40.030,25.460,73.630,26.020,17.310,118.900,30.420,18.680,1.436388509,,
304.200,156.500,16.640,,115.200,14.920,,105.900,7.371,,0.870511835,,
306.200,,,,,,,,,,,,
308.200,,,,,,,,,,,,
310.200,,,,,,,,,,,,
312.200,,,,,,,,,,,,
314.200,187.800,69.610,154.000,150.100,67.550,153.300,112.800,16.780,14.770,0.389136002,,
316.200,189.500,71.120,153.700,169.100,69.190,153.000,85.560,16.450,14.010,0.296506427,,
318.200,190.500,72.090,153.800,176.300,70.260,152.900,72.330,16.110,16.450,0.262579482,,
320.200,191.700,72.770,154.300,180.700,71.130,153.400,63.990,15.350,17.520,0.239024751,,
322.200,193.700,73.070,154.900,183.600,71.460,153.800,61.670,15.260,18.270,0.232842538,,
324.200,195.700,73.290,155.300,186.200,71.710,154.200,60.280,15.160,18.490,0.227924583,,
326.200,196.900,73.520,155.700,187.700,71.960,154.600,59.280,15.070,18.930,0.225172597,,
328.200,197.500,73.700,156.000,188.600,72.140,154.900,58.730,15.080,18.980,0.223246078,,
330.200,198.000,73.980,156.300,189.200,72.460,155.100,58.370,14.930,18.960,0.221374412,,
332.200,198.500,74.110,156.500,189.800,72.600,155.300,57.980,14.900,18.990,0.219942542,,
334.200,198.700,74.320,156.600,190.100,72.850,155.500,57.990,14.750,18.980,0.219189867,,
336.200,199.000,74.490,156.700,190.500,73.020,155.500,57.740,14.750,19.080,0.218533722,,
338.200,199.200,74.610,156.800,190.700,73.160,155.600,57.530,14.670,19.070,0.217589281,,
340.200,199.300,74.740,156.800,190.800,73.290,155.700,57.520,14.640,19.030,0.217227661,,
342.200,199.700,74.930,156.900,191.300,73.490,155.800,57.260,14.590,18.870,0.215696997,,
344.200,200.000,75.020,157.000,191.700,73.590,155.900,57.170,14.570,18.670,0.214653719,,
346.200,200.300,75.160,157.100,192.100,73.750,156.000,56.940,14.510,18.820,0.213986014,,
348.200,200.400,75.280,157.200,192.200,73.860,156.000,57.010,14.520,18.930,0.214329716,,
350.200,200.700,75.400,157.300,192.500,74.010,156.100,56.850,14.440,18.830,0.213246255,,
352.200,200.900,75.490,157.400,192.700,74.110,156.200,56.650,14.380,18.890,0.212571807,,
354.200,200.900,75.570,157.500,192.800,74.180,156.300,56.730,14.420,18.930,0.212814213,,
356.200,201.200,75.690,157.600,193.200,74.320,156.400,56.430,14.340,18.960,0.211667296,,
358.200,201.200,75.750,157.700,193.100,74.380,156.600,56.590,14.380,18.570,0.211139408,,
360.200,201.400,75.850,157.700,193.300,74.490,156.600,56.580,14.290,18.770,0.211220811,,
362.200,201.600,75.970,157.800,193.600,74.610,156.700,56.480,14.300,18.740,0.210679909,,
364.200,201.800,76.090,157.900,193.700,74.740,156.800,56.360,14.280,18.760,0.210234221,,
366.200,201.900,76.120,157.900,193.900,74.770,156.800,56.230,14.260,18.660,0.209532987,,
368.200,202.000,76.150,158.000,194.000,74.800,157.000,56.300,14.270,18.370,0.208877407,,
370.200,202.200,76.190,158.100,194.200,74.840,157.000,56.270,14.260,18.450,0.208853629,,
372.200,202.200,76.320,158.100,194.300,74.990,157.100,56.220,14.210,18.420,0.208377307,,
374.200,202.400,76.380,158.100,194.400,75.030,157.000,56.270,14.280,18.680,0.209248880,,
376.200,202.600,76.460,158.200,194.700,75.140,157.100,56.060,14.170,18.400,0.207593573,,
378.200,202.600,76.540,158.200,194.700,75.230,157.100,56.140,14.110,18.510,0.207854249,,
380.200,202.700,76.590,158.200,194.700,75.280,157.100,56.170,14.090,18.550,0.207946989,,
382.200,202.700,76.650,158.200,194.800,75.330,157.100,56.260,14.160,18.540,0.208225078,,
384.200,203.000,76.710,158.200,195.100,75.400,157.200,56.110,14.110,18.300,0.206967501,,
386.200,203.000,76.720,158.200,195.100,75.400,157.100,56.090,14.190,18.440,0.207483630,,
388.200,203.200,76.790,158.200,195.300,75.500,157.200,56.070,14.030,18.250,0.206425234,,
390.200,203.300,76.790,158.300,195.500,75.510,157.200,56.070,13.990,18.370,0.206510824,,
392.200,203.400,76.830,158.200,195.500,75.540,157.200,56.050,14.020,18.490,0.206799925,,
394.200,203.400,76.900,158.300,195.500,75.600,157.200,56.090,14.070,18.370,0.206700911,,
396.200,203.700,76.970,158.300,195.900,75.690,157.200,56.000,13.970,18.480,0.206278131,,
398.200,203.700,77.030,158.300,195.800,75.750,157.200,56.110,13.980,18.530,0.206693878,,
400.200,203.800,77.040,54.720,195.900,75.750,44.990,56.100,14.030,31.140,0.319826933,,
402.200,231.300,60.090,5.162,202.300,52.220,1.837,112.200,29.720,4.824,0.572420492,,
404.200,134.300,15.310,5.407,118.300,7.978,2.006,63.470,13.070,5.021,0.635784665,,
406.200,111.800,14.020,6.402,91.750,6.748,3.267,63.920,12.290,5.506,0.802987275,,
408.200,108.500,13.670,17.330,91.310,7.048,6.678,58.690,11.720,15.990,0.822575117,,
410.200,107.900,15.470,15.530,91.480,8.296,5.377,57.290,13.060,14.570,0.807585138,,
412.200,108.100,15.570,15.070,91.690,8.482,5.087,57.350,13.060,14.190,0.803731747,,
414.200,107.900,15.600,15.570,91.510,8.582,5.384,57.240,13.030,14.600,0.804638022,,
416.200,107.800,15.670,15.680,91.370,8.680,5.470,57.260,13.040,14.700,0.805534496,,
418.200,107.800,15.680,15.770,91.320,8.729,5.576,57.210,13.030,14.750,0.804639053,,
420.200,107.700,15.700,15.780,91.310,8.767,5.639,57.170,13.020,14.740,0.803378864,,
422.200,107.700,15.700,15.760,91.310,8.786,5.673,57.150,13.010,14.700,0.802314478,,
424.200,107.700,15.710,15.760,91.320,8.809,5.708,57.130,13.010,14.690,0.801515538,,
426.200,107.700,15.670,15.780,91.350,8.791,5.781,57.130,12.970,14.680,0.800400295,,
428.200,107.800,15.630,15.700,91.390,8.780,5.786,57.120,12.940,14.590,0.798916531,,
430.200,107.800,15.610,15.580,91.430,8.791,5.758,57.110,12.900,14.470,0.797139056,,
432.200,107.800,15.610,15.630,91.460,8.812,5.831,57.100,12.880,14.500,0.796207459,,
434.200,107.900,15.600,15.670,91.500,8.829,5.910,57.100,12.870,14.510,0.795188208,,
436.200,107.900,15.580,15.680,91.560,8.813,5.946,57.100,12.840,14.510,0.794307697,,
438.200,107.900,15.540,15.590,91.610,8.784,5.917,57.090,12.820,14.420,0.793238705,,
440.200,108.000,15.520,15.560,91.670,8.772,5.934,57.090,12.800,14.380,0.792189968,,
442.200,108.100,15.500,15.580,91.740,8.754,5.985,57.090,12.790,14.390,0.791423661,,
444.200,108.100,15.490,15.550,91.800,8.756,6.003,57.090,12.780,14.350,0.790360270,,
446.200,108.200,15.490,15.500,91.860,8.765,6.012,57.080,12.770,14.290,0.789031950,,
448.200,108.200,15.470,15.470,91.950,8.765,6.008,57.080,12.750,14.250,0.787833925,,
450.200,108.300,15.460,69.170,92.020,8.771,22.240,57.080,12.730,65.500,1.099804114,,
452.200,136.800,39.450,16.650,79.370,26.160,8.699,111.400,29.530,14.190,1.357973895,,
454.200,154.000,17.270,109.200,117.700,16.060,34.720,99.350,6.348,103.500,1.241678538,,
456.200,,,,,,,,,,,,
458.200,,,,,,,,,,,,
460.200,,,,,,,,,,,,
462.200,,,,,,,,,,,,
464.200,195.900,68.620,148.000,163.700,66.640,147.400,107.700,16.370,13.900,0.365251231,,
466.200,197.600,69.760,147.300,178.200,67.820,146.700,85.420,16.340,13.850,0.294382766,,
468.200,196.000,70.610,147.200,181.900,68.860,146.400,72.960,15.640,15.660,0.262513848,,
470.200,196.400,71.020,147.600,185.500,69.300,146.600,64.540,15.560,16.820,0.241454908,,
472.200,198.300,71.380,148.000,188.300,69.700,147.000,62.410,15.420,17.310,0.234913580,,
474.200,200.400,71.610,148.400,190.900,69.950,147.400,61.090,15.330,17.650,0.230422535,,
476.200,201.800,71.870,148.700,192.600,70.250,147.700,60.040,15.160,17.800,0.226525393,,
478.200,202.600,72.160,149.000,193.700,70.580,147.900,59.250,15.010,17.930,0.223664418,,
480.200,203.200,72.340,149.200,194.500,70.760,148.100,58.670,15.000,17.840,0.221380879,,
482.200,203.600,72.520,149.300,195.100,70.960,148.200,58.340,14.960,17.980,0.220344711,,
484.200,203.700,72.750,149.500,195.200,71.230,148.400,58.250,14.800,17.860,0.219150013,,
486.200,203.900,72.930,149.600,195.400,71.420,148.500,57.980,14.750,17.870,0.218145045,,
488.200,203.900,73.080,149.700,195.500,71.590,148.600,57.730,14.710,17.810,0.217108903,,
490.200,204.100,73.220,149.700,195.900,71.740,148.600,57.590,14.670,17.950,0.216725927,,
492.200,204.400,73.390,149.800,196.200,71.930,148.700,57.340,14.570,17.920,0.215507521,,
494.200,204.500,73.480,149.800,196.300,72.010,148.800,57.360,14.640,17.700,0.215051186,,
496.200,204.600,73.640,149.900,196.500,72.190,148.900,57.200,14.520,17.520,0.213702435,,
498.200,204.900,73.750,149.800,196.800,72.300,148.800,57.090,14.530,17.810,0.213998564,,
500.200,205.100,73.910,149.900,197.100,72.480,148.900,56.910,14.440,17.730,0.212865609,,
502.200,205.200,74.020,150.100,197.200,72.590,149.000,56.900,14.450,17.840,0.212970701,,
504.200,205.300,74.150,150.200,197.300,72.750,149.100,56.850,14.360,17.770,0.212286771,,
506.200,205.400,74.310,150.300,197.500,72.910,149.300,56.690,14.330,17.620,0.211193443,,
508.200,205.500,74.400,150.300,197.500,73.010,149.300,56.730,14.330,17.790,0.211643362,,
510.200,205.700,74.470,150.400,197.800,73.090,149.400,56.530,14.270,17.650,0.210449927,,
512.200,205.900,74.550,150.600,197.900,73.170,149.500,56.520,14.310,17.560,0.210167154,,
514.200,206.000,74.670,150.500,198.100,73.290,149.500,56.460,14.270,17.730,0.210173680,,
516.200,206.100,74.770,150.700,198.200,73.410,149.600,56.580,14.190,17.660,0.209942784,,
518.200,206.300,74.850,150.700,198.400,73.490,149.700,56.540,14.200,17.590,0.209516355,,
520.200,206.500,74.960,150.700,198.600,73.600,149.700,56.530,14.200,17.580,0.209315004,,
522.200,206.600,75.010,150.800,198.700,73.650,149.800,56.460,14.220,17.490,0.208859410,,
524.200,206.600,75.110,150.900,198.700,73.760,149.900,56.420,14.150,17.340,0.208139975,,
526.200,206.700,75.190,150.900,198.900,73.850,149.900,56.310,14.120,17.630,0.208352064,,
528.200,206.800,75.240,151.000,199.100,73.900,149.900,56.120,14.110,17.640,0.207779617,,
530.200,206.900,75.300,151.100,199.200,73.960,150.000,56.120,14.130,17.450,0.207250213,,
532.200,207.000,75.380,151.100,199.200,74.050,150.000,56.270,14.100,17.580,0.207796810,,
534.200,207.100,75.450,151.100,199.300,74.120,150.000,56.230,14.130,17.600,0.207736999,,
536.200,207.200,75.560,151.200,199.400,74.240,150.100,56.230,14.070,17.570,0.207367725,,
538.200,207.400,75.590,151.200,199.600,74.270,150.200,56.120,14.070,17.430,0.206616832,,
540.200,207.400,75.640,151.200,199.700,74.320,150.200,56.170,14.080,17.230,0.206213757,,
542.200,207.500,75.730,151.200,199.800,74.410,150.100,56.140,14.110,17.540,0.206900615,,
544.200,207.600,75.820,151.200,199.800,74.500,150.200,56.190,14.050,17.530,0.206760895,,
546.200,207.800,75.860,151.200,200.100,74.560,150.200,55.980,14.020,17.630,0.206256179,,
548.200,207.900,75.940,151.300,200.200,74.640,150.300,56.120,13.960,17.400,0.205767512,,
550.200,208.100,75.990,49.660,200.400,74.700,40.480,56.050,13.940,28.770,0.312947589,,
552.200,239.200,59.740,5.063,209.200,51.990,1.898,116.000,29.430,4.694,0.570622757,,
554.200,141.100,15.910,5.248,125.900,8.648,1.984,63.630,13.360,4.858,0.599478511,,
556.200,117.800,14.570,6.113,98.310,7.377,3.029,64.810,12.560,5.310,0.760513632,,
558.200,114.300,14.160,16.040,97.760,7.696,6.257,59.150,11.880,14.770,0.768039530,,
560.200,113.400,15.660,13.930,97.750,8.767,5.072,57.490,12.970,12.970,0.747654339,,
562.200,113.500,15.510,13.240,97.810,8.678,4.783,57.500,12.850,12.340,0.743140621,,
564.200,113.100,15.450,13.470,97.520,8.632,4.971,57.330,12.820,12.520,0.743950397,,
566.200,112.900,15.640,13.550,97.290,8.812,5.068,57.340,12.930,12.560,0.745075110,,
568.200,112.800,15.760,13.640,97.160,8.962,5.156,57.290,12.960,12.620,0.744711443,,
570.200,112.700,15.600,13.610,97.080,8.868,5.199,57.240,12.830,12.580,0.743609814,,
572.200,112.600,15.500,13.590,97.020,8.794,5.247,57.190,12.760,12.530,0.742654937,,
574.200,112.600,15.520,13.600,96.980,8.819,5.322,57.150,12.770,12.510,0.741803979,,
576.200,112.500,15.500,13.570,96.950,8.812,5.372,57.120,12.760,12.460,0.740907373,,
578.200,112.500,15.440,13.500,96.930,8.770,5.400,57.090,12.710,12.370,0.739603960,,
580.200,112.500,15.460,13.430,96.920,8.761,5.411,57.060,12.740,12.300,0.739027113,,
582.200,112.500,15.550,13.460,96.930,8.857,5.449,57.030,12.790,12.310,0.738340106,,
584.200,112.500,15.430,13.390,96.930,8.732,5.436,57.020,12.730,12.230,0.737907073,,
586.200,112.500,15.390,13.200,96.930,8.690,5.393,57.000,12.700,12.050,0.736400241,,
588.200,112.400,15.550,13.070,96.940,8.826,5.376,56.990,12.800,11.910,0.735095643,,
590.200,112.400,15.750,13.010,96.950,9.008,5.398,56.970,12.920,11.840,0.733952369,,
592.200,112.400,15.750,12.960,96.960,9.056,5.396,56.950,12.890,11.780,0.732596130,,
594.200,112.500,15.740,12.810,96.970,9.064,5.354,56.940,12.860,11.640,0.731138004,,
596.200,112.500,15.720,12.710,96.990,9.053,5.341,56.930,12.850,11.530,0.729997127,,
598.200,112.500,15.590,12.570,97.000,8.925,5.318,56.920,12.780,11.390,0.728944743,,
600.200,112.500,15.530,43.920,97.030,8.883,39.050,56.920,12.740,20.100,0.619192484,,
602.200,151.700,37.760,10.950,92.180,22.110,5.243,120.400,30.600,9.612,1.343662420,,
604.200,170.000,17.150,96.980,134.200,15.860,39.000,104.400,6.529,88.790,1.056378927,,
606.200,,,,,,,,,,,,
608.200,,,,,,,,,,,,
610.200,,,,,,,,,,,,
612.200,,,,,,,,,,,,
614.200,198.300,67.700,139.400,166.100,65.550,138.400,108.200,16.930,16.590,0.382975274,,
616.200,200.400,69.110,139.400,180.100,67.090,138.400,87.930,16.580,16.810,0.314634716,,
618.200,199.400,70.000,140.000,184.700,68.090,139.000,75.210,16.260,16.530,0.275657878,,
620.200,198.700,70.640,140.400,187.400,68.900,139.300,66.040,15.570,17.140,0.249620829,,
622.200,200.100,70.930,140.800,189.900,69.220,139.700,63.060,15.510,17.520,0.240935760,,
624.200,202.400,71.190,141.000,192.800,69.510,139.900,61.550,15.390,17.780,0.235498869,,
626.200,204.400,71.410,141.300,195.100,69.750,140.200,60.660,15.310,17.930,0.231823232,,
628.200,205.700,71.660,141.500,196.700,70.040,140.400,59.960,15.160,18.030,0.228791079,,
630.200,206.600,71.910,141.800,197.900,70.310,140.600,59.400,15.090,17.950,0.226119713,,
632.200,207.200,72.090,142.000,198.600,70.500,140.900,59.110,15.030,17.830,0.224317073,,
634.200,207.700,72.250,142.100,199.100,70.700,141.000,58.870,14.880,17.900,0.223101266,,
636.200,208.100,72.400,142.200,199.700,70.870,141.100,58.600,14.840,17.970,0.222046785,,
638.200,208.400,72.530,142.400,200.100,71.010,141.300,58.460,14.790,17.890,0.220993671,,
640.200,208.600,72.700,142.600,200.300,71.210,141.500,58.270,14.680,17.890,0.219946248,,
642.200,208.400,72.790,142.700,200.200,71.310,141.500,58.080,14.600,18.020,0.219607273,,
644.200,208.300,72.850,142.800,200.100,71.390,141.700,57.900,14.540,17.910,0.218664537,,
646.200,208.500,73.000,143.000,200.400,71.540,141.900,57.610,14.500,17.690,0.216992074,,
648.200,208.700,73.050,143.000,200.600,71.600,141.900,57.480,14.480,17.870,0.216928278,,
650.200,208.900,73.210,143.100,200.800,71.770,142.000,57.400,14.450,17.750,0.216127554,,
652.200,209.100,73.320,143.200,201.100,71.890,142.100,57.180,14.420,17.840,0.215471344,,
654.200,209.300,73.420,143.300,201.300,71.990,142.200,57.090,14.450,17.810,0.215047294,,
656.200,209.300,73.520,143.300,201.300,72.110,142.200,57.180,14.300,17.880,0.215009263,,
658.200,209.500,73.610,143.400,201.600,72.220,142.300,57.030,14.260,17.800,0.214096895,,
660.200,209.600,73.690,143.500,201.700,72.320,142.400,56.910,14.170,17.680,0.213150185,,
662.200,209.800,73.760,143.500,201.900,72.380,142.400,56.860,14.200,17.740,0.213113180,,
664.200,209.900,73.860,143.700,202.100,72.470,142.700,56.830,14.240,17.620,0.212548230,,
666.200,209.900,73.960,143.900,202.000,72.570,142.800,56.920,14.290,17.570,0.212712941,,
668.200,210.000,74.070,143.900,202.200,72.710,142.900,56.830,14.150,17.580,0.211962375,,
670.200,210.100,74.170,144.000,202.200,72.820,142.900,56.890,14.100,17.620,0.212026225,,
672.200,210.300,74.190,144.000,202.600,72.820,142.900,56.660,14.220,17.860,0.212134251,,
674.200,210.300,74.300,144.100,202.500,72.960,143.000,56.870,14.060,17.690,0.211776514,,
676.200,210.500,74.340,144.200,202.700,73.000,143.100,56.700,14.080,17.630,0.211103152,,
678.200,210.500,74.380,144.400,202.800,73.040,143.400,56.700,14.090,17.500,0.210595363,,
680.200,210.700,74.440,144.400,203.000,73.100,143.300,56.480,14.050,17.710,0.210395804,,
682.200,210.800,74.520,144.500,203.100,73.200,143.400,56.490,14.000,17.690,0.210102454,,
684.200,210.800,74.540,144.600,203.100,73.210,143.500,56.510,14.010,17.540,0.209761559,,
686.200,210.900,74.580,144.600,203.200,73.250,143.600,56.390,14.020,17.570,0.209451256,,
688.200,211.000,74.640,144.700,203.300,73.330,143.600,56.390,13.950,17.520,0.209075982,,
690.200,211.000,74.720,144.800,203.400,73.420,143.800,56.360,13.910,17.350,0.208311540,,
692.200,211.000,74.800,144.800,203.300,73.490,143.800,56.500,13.910,17.420,0.208825697,,
694.200,211.200,74.850,144.900,203.500,73.540,143.800,56.360,13.930,17.400,0.208368976,,
696.200,211.200,74.870,144.900,203.600,73.580,143.800,56.360,13.860,17.500,0.208370944,,
698.200,211.300,74.940,144.900,203.600,73.660,143.900,56.360,13.790,17.420,0.207925729,,
700.200,211.300,74.990,43.170,203.600,73.710,35.730,56.570,13.830,24.230,0.302293637,,
702.200,245.200,60.490,4.650,215.100,52.850,1.880,117.800,29.420,4.253,0.561364563,,
704.200,146.300,16.430,4.693,131.700,9.115,1.814,63.570,13.670,4.329,0.571896318,,
706.200,121.200,15.020,5.251,102.300,7.838,2.486,65.060,12.810,4.626,0.732490411,,
708.200,117.600,14.620,13.310,101.600,8.169,5.420,59.270,12.120,12.160,0.725329676,,
710.200,116.700,16.030,11.570,101.600,9.166,4.616,57.400,13.160,10.610,0.703489279,,
712.200,116.900,16.110,10.850,101.800,9.303,4.340,57.460,13.160,9.942,0.697850887,,
714.200,116.600,16.150,10.890,101.500,9.383,4.416,57.270,13.150,9.960,0.697143947,,
716.200,116.400,16.210,10.890,101.300,9.459,4.448,57.280,13.160,9.937,0.697674620,,
718.200,116.200,16.260,10.840,101.100,9.511,4.472,57.240,13.180,9.879,0.697748581,,
720.200,116.100,16.280,10.720,101.000,9.517,4.458,57.160,13.200,9.748,0.696742770,,
722.200,116.000,16.280,10.500,101.000,9.510,4.422,57.110,13.210,9.527,0.694732538,,
724.200,115.900,16.260,10.400,100.900,9.507,4.450,57.060,13.190,9.405,0.693514544,,
726.200,115.900,16.230,10.330,100.900,9.508,4.490,57.040,13.150,9.302,0.691848422,,
728.200,115.800,16.220,10.230,100.800,9.502,4.490,57.010,13.150,9.193,0.691276396,,
730.200,115.800,16.250,10.140,100.800,9.511,4.506,56.980,13.180,9.085,0.690185251,,
732.200,115.700,16.270,10.020,100.800,9.521,4.434,56.960,13.190,8.988,0.689625724,,
734.200,115.700,16.260,9.954,100.700,9.515,4.355,56.940,13.190,8.951,0.690241774,,
736.200,115.700,16.260,9.856,100.700,9.506,4.246,56.930,13.190,8.895,0.690376752,,
738.200,115.700,16.260,9.794,100.700,9.506,4.169,56.920,13.200,8.862,0.690553005,,
740.200,115.700,16.270,9.708,100.700,9.498,4.107,56.910,13.210,8.797,0.690407244,,
742.200,115.700,16.260,9.622,100.700,9.480,4.083,56.890,13.210,8.712,0.689742086,,
744.200,115.700,16.250,9.498,100.700,9.459,4.044,56.880,13.210,8.595,0.688992408,,
746.200,115.700,16.250,9.368,100.700,9.451,3.977,56.880,13.220,8.482,0.688542689,,
748.200,115.700,16.270,9.229,100.700,9.461,3.902,56.860,13.240,8.364,0.687900546,,
750.200,115.700,16.280,19.820,100.800,9.477,19.150,56.860,13.230,5.133,0.581200213,,
752.200,159.600,42.590,7.153,103.600,25.060,2.870,121.400,34.430,6.552,1.234562457,,
754.200,,,,,,,,,,,,
756.200,,,,,,,,,,,,
758.200,,,,,,,,,,,,
760.200,,,,,,,,,,,,
762.200,202.100,68.980,128.400,159.500,67.270,126.600,124.100,15.260,21.310,0.454679231,,
764.200,204.400,69.710,129.000,177.900,67.840,127.100,100.600,16.010,21.940,0.371607124,,
766.200,204.600,70.680,130.000,186.300,68.770,128.300,84.570,16.300,21.350,0.318804288,,
768.200,203.500,71.420,130.400,190.000,69.630,128.600,72.970,15.860,21.820,0.285011462,,
770.200,202.700,71.780,130.900,191.300,70.010,129.100,66.830,15.840,21.710,0.267359955,,
772.200,204.200,72.050,130.900,193.900,70.310,129.000,63.970,15.730,22.370,0.259581394,,
774.200,206.400,72.350,131.300,196.800,70.670,129.400,62.340,15.490,22.150,0.251921284,,
776.200,208.300,72.530,132.000,199.100,70.870,130.200,61.210,15.440,21.930,0.246345303,,
778.200,209.500,72.760,132.500,200.600,71.140,130.600,60.370,15.270,21.840,0.242282647,,
780.200,210.200,72.940,132.300,201.600,71.340,130.500,59.800,15.220,22.270,0.241151101,,
782.200,210.900,73.120,132.200,202.400,71.550,130.300,59.190,15.100,22.320,0.238985776,,
784.200,211.300,73.280,132.500,202.900,71.720,130.700,58.870,15.020,22.010,0.236603178,,
786.200,211.400,73.410,133.100,203.000,71.860,131.300,58.870,15.000,21.660,0.235202876,,
788.200,211.500,73.540,133.300,203.200,72.010,131.500,58.570,14.930,21.910,0.234589757,,
790.200,211.500,73.700,133.600,203.300,72.200,131.800,58.360,14.820,21.850,0.233316965,,
792.200,211.700,73.820,133.300,203.600,72.320,131.400,58.010,14.790,22.220,0.233280958,,
794.200,211.800,73.960,133.200,203.700,72.490,131.300,58.080,14.690,22.230,0.233134555,,
796.200,212.000,74.080,133.500,204.000,72.620,131.700,57.840,14.680,21.850,0.231117751,,
798.200,212.100,74.180,134.100,204.000,72.720,132.400,57.920,14.650,21.360,0.229590340,,
800.200,212.300,74.310,134.400,204.400,72.870,132.600,57.630,14.550,21.670,0.228975041,,
802.200,212.500,74.420,134.500,204.600,72.990,132.700,57.450,14.530,21.680,0.228277560,,
804.200,212.700,74.510,134.500,204.700,73.080,132.800,57.540,14.500,21.760,0.228457304,,
806.200,213.000,74.590,134.400,205.100,73.170,132.600,57.360,14.500,21.970,0.228369071,,
808.200,213.000,74.690,134.600,205.100,73.280,132.800,57.340,14.430,21.710,0.227345688,,
810.200,212.900,74.770,134.800,205.100,73.370,133.100,57.340,14.360,21.410,0.226231261,,
812.200,213.100,74.860,135.100,205.300,73.480,133.400,57.120,14.300,21.230,0.224780436,,
814.200,213.100,74.970,135.200,205.300,73.600,133.500,57.180,14.290,21.310,0.224975752,,
816.200,213.200,75.020,135.000,205.400,73.640,133.200,57.120,14.290,21.500,0.225378420,,
818.200,213.400,75.050,134.700,205.700,73.670,133.000,56.940,14.320,21.820,0.225719621,,
820.200,213.400,75.120,135.000,205.600,73.750,133.200,57.080,14.280,21.510,0.225112108,,
822.200,213.700,75.210,135.300,206.000,73.850,133.700,56.800,14.230,21.090,0.222754201,,
824.200,213.800,75.290,135.600,206.100,73.940,133.900,56.850,14.180,21.050,0.222447698,,
826.200,213.900,75.350,135.700,206.200,74.000,134.000,56.900,14.190,21.160,0.222718493,,
828.200,214.100,75.390,135.800,206.400,74.040,134.100,56.800,14.170,21.180,0.222294592,,
830.200,214.000,75.450,135.800,206.300,74.110,134.200,56.810,14.120,21.170,0.222136466,,
832.200,214.100,75.540,135.800,206.400,74.220,134.100,56.760,14.060,21.390,0.222342785,,
834.200,214.200,75.630,135.600,206.600,74.300,133.900,56.660,14.110,21.430,0.222275796,,
836.200,214.200,75.700,135.800,206.500,74.380,134.100,56.950,14.100,21.340,0.222637236,,
838.200,214.400,75.770,136.100,206.800,74.440,134.500,56.620,14.130,20.980,0.220642709,,
840.200,214.400,75.790,136.300,206.700,74.470,134.700,56.730,14.120,20.970,0.220790151,,
842.200,214.500,75.880,136.400,206.900,74.560,134.800,56.620,14.060,20.950,0.220126844,,
844.200,214.500,75.980,136.500,206.900,74.690,134.900,56.750,13.950,20.860,0.219837211,,
846.200,214.700,75.980,136.500,207.100,74.680,135.000,56.560,14.010,20.680,0.218940448,,
848.200,214.800,76.020,136.500,207.200,74.720,135.000,56.550,14.030,20.670,0.218866929,,
850.200,214.700,76.090,33.480,207.100,74.780,28.070,56.720,14.030,18.250,0.287143088,,
852.200,249.100,59.300,4.246,218.300,51.570,1.999,119.900,29.270,3.745,0.562458390,,
854.200,150.100,17.020,4.079,135.900,9.607,1.664,63.580,14.050,3.724,0.552785535,,
856.200,124.500,15.700,4.436,105.800,8.297,1.978,65.570,13.330,3.971,0.713943571,,
858.200,120.600,15.310,9.261,104.900,8.660,3.436,59.470,12.630,8.600,0.689767172,,
860.200,119.600,16.600,7.973,104.900,9.602,2.886,57.440,13.540,7.432,0.667972876,,
862.200,119.700,16.740,7.305,105.000,9.815,2.582,57.500,13.560,6.834,0.663509289,,
864.200,119.300,16.820,7.253,104.700,9.910,2.608,57.260,13.590,6.768,0.662167926,,
866.200,119.000,16.840,7.217,104.300,9.935,2.637,57.260,13.590,6.717,0.663691902,,
868.200,118.800,16.870,7.136,104.200,9.979,2.640,57.220,13.600,6.629,0.662982905,,
870.200,118.700,16.900,7.070,104.000,10.030,2.649,57.150,13.600,6.555,0.662544245,,
872.200,118.600,16.930,6.956,104.000,10.070,2.634,57.090,13.610,6.438,0.660971346,,
874.200,118.500,16.930,6.845,103.900,10.080,2.613,57.040,13.600,6.327,0.660133970,,
876.200,118.400,16.920,6.718,103.800,10.070,2.575,57.000,13.590,6.204,0.659487312,,
878.200,118.400,16.890,6.662,103.700,10.010,2.571,56.960,13.600,6.146,0.659660650,,
880.200,118.300,16.890,6.598,103.700,10.010,2.572,56.930,13.600,6.076,0.658794998,,
882.200,118.200,16.910,6.547,103.600,10.060,2.575,56.900,13.590,6.019,0.658226868,,
884.200,118.200,16.890,6.471,103.600,10.070,2.566,56.880,13.560,5.941,0.657119997,,
886.200,118.100,16.890,6.400,103.500,10.060,2.550,56.860,13.570,5.870,0.657135475,,
888.200,118.100,16.910,6.359,103.500,10.060,2.545,56.850,13.590,5.827,0.656879549,,
890.200,118.100,16.930,6.294,103.500,10.070,2.535,56.830,13.610,5.761,0.656311098,,
892.200,118.100,16.950,6.256,103.500,10.080,2.540,56.820,13.630,5.718,0.655942129,,
894.200,118.100,16.960,6.235,103.500,10.090,2.554,56.810,13.620,5.688,0.655376085,,
896.200,118.000,16.960,6.196,103.500,10.110,2.560,56.800,13.620,5.642,0.654747353,,
898.200,118.000,16.980,6.167,103.500,10.130,2.543,56.790,13.620,5.619,0.654446386,,
900.200,118.000,16.990,,103.500,10.140,,56.780,13.630,,0.619588173,,
