Repository: ejdaguas/pegels

This readme.txt file was last updated on 2023-03-09 by Erika Aguas.

# General information
Title of Dataset: Polyelectrolyte Gel Adaptation Dataset </br>
Principal Investgator: Jay. C. Sy, PhD. jay.c.sy@rutgers.edu </br>
First Author: Erika D. Aguas, PhD. ejdaguas@gmail.com </br>
Institutiton: Dept of Biomedical Engineering, Rutgers University–New Brunswick </br>
Address: 599 Taylor Road, Piscataway, NJ 08854 </br>

Date of data collection: 2021-2023

Funding sources supporting data collection: </br>
GAANN Fellowship in Precision and Personalized Medicine </br>
Rutgers Biotechnology Training Program Fellowship </br>
NJ Commission on Brain Injury Research Fellowship </br>
Busch Biomedical Grant Program

This data is intended to accompany the RCS submission "Adaptation of a polyelectrolyte hydrogel for use as a micromotion-attenuating coating" (2023).

No restrictions are placed on this dataset.

# File-specific information

data_figure2: MTT assay results (signal minus background, 540nm reading - 630 nm reading) for four plates: three replicates of the PE gel results and one of the Am-only gel results. Results were normalized for visualization using the control wells on the respective plates.

data_figure3: Acrylamide concentrations (g/mL) from 70/3-70/24 gel washes over 4 days. "L" indicates low-PI gels and "H" indicates high-PI gels. Each column represents one gel. Three samples of each gel were included in this experiment. Concentrations were calculated from the acrylamide calibration curve shown in Supplementary Figure 1 using linear extrapolation.

data_figure4: MTT assay results (signal minus background, 540nm reading - 630 nm reading) for two plates: one for gels 70/3-70/12, one for gels 70/18 and 70/24. Each gel had three separate samples per plate. Results were normalized for visualization using the control wells on the respective plates. </br>

File: rheology_swelling/swelling_7018.csv
Initial-1,,,,,Initial-2,,,,,Initial-3,,,,,Initial-mean,,,,
gamma*(%),G*(Pa),G'(Pa),"G""(Pa)",LT,gamma*(%),G*(Pa),G'(Pa),"G""(Pa)",LT,gamma*(%),G*(Pa),G'(Pa),"G""(Pa)",LT,gamma*(%),G*,G',"G""",LT
9.64E-03,69.89,67.27,18.95,0.281700609,9.66E-03,67.33,42.64,52.11,1.222091932,0.0101394,128.2,115.5,55.71,0.482337662,0.0098,88.47,75.14,42.26,0.66
0.0163011,70.49,68.37,17.15,0.250841012,0.0152848,78.87,60.63,50.44,0.831931387,0.014495,133.4,127.1,40.75,0.32061369,0.0154,94.25,85.37,36.11,0.47
0.0248955,70.98,68.79,17.53,0.254833551,0.0253991,88.86,70.69,53.84,0.761635309,0.0244677,137.7,130.2,44.72,0.343471582,0.0249,99.18,89.89,38.70,0.45
0.0402485,71.51,69.26,17.77,0.256569448,0.0389631,96.31,77.96,56.56,0.725500257,0.0400423,141,133.3,45.95,0.344711178,0.0398,102.94,93.51,40.09,0.44
0.0632656,72.05,69.73,18.12,0.259859458,0.06312,102.7,84.34,58.65,0.695399573,0.062984,144.2,136.8,45.9,0.335526316,0.0631,106.32,96.96,40.89,0.43
0.100009,72.24,69.97,17.96,0.256681435,0.0989109,108.2,89.55,60.78,0.678726968,0.100161,147.2,140,45.46,0.324714286,0.0997,109.21,99.84,41.40,0.42
0.158351,72.37,70.1,17.96,0.256205421,0.158146,112.9,94.18,62.27,0.661180718,0.15825,149.7,142.6,45.75,0.320827489,0.1582,111.66,102.29,41.99,0.41
0.251319,72.2,69.93,17.98,0.257114257,0.25092,117.5,98.33,64.33,0.654225567,0.250294,151.8,144.9,45.45,0.313664596,0.2508,113.83,104.39,42.59,0.41
0.39768,71.3,69.04,17.79,0.257676709,0.39858,122.2,102.7,66.14,0.644011685,0.397453,153.7,146.8,45.63,0.310831063,0.3979,115.73,106.18,43.19,0.40
0.630945,69.94,67.7,17.56,0.259379616,0.630185,127.4,107.2,68.81,0.641884328,0.631338,155.2,148.3,45.93,0.309710047,0.6308,117.51,107.73,44.10,0.40
1.00007,69.02,66.73,17.65,0.264498726,1.00007,130.9,110.1,70.83,0.643324251,0.999571,155,148,46.3,0.312837838,0.9999,118.31,108.28,44.93,0.41
1.58498,68.87,66.43,18.14,0.273069396,1.58299,132.8,111.1,72.61,0.653555356,1.583,155.5,147.9,47.78,0.323056119,1.5837,119.06,108.48,46.18,0.42
2.51142,67.82,65.25,18.48,0.283218391,2.50793,134.6,111.8,74.97,0.670572451,2.50888,154.7,146.4,50.06,0.341939891,2.5094,119.04,107.82,47.84,0.43
3.97938,66.66,63.87,19.08,0.298731799,3.97945,135.9,111.9,77.13,0.689276139,3.98014,152.7,143.1,53.3,0.372466806,3.9797,118.42,106.29,49.84,0.45
6.31156,64.58,61.44,19.88,0.323567708,6.30203,136.3,110.8,79.38,0.716425993,6.31,148.7,137.3,56.92,0.414566642,6.3079,116.53,103.18,52.06,0.48
10.0063,61.31,57.62,20.96,0.363762582,9.99424,136.4,109.7,81.08,0.739106655,10.0014,142.4,128.8,60.62,0.470652174,10.0006,113.37,98.71,54.22,0.52
15.8616,56.78,52.34,22,0.420328621,15.8354,135.5,107.1,82.98,0.774789916,15.8472,133.8,117.5,63.96,0.544340426,15.8481,108.69,92.31,56.31,0.58
25.139,51.56,46.52,22.24,0.478073947,25.0978,133.2,102.7,84.82,0.825900682,25.1035,122.7,103.5,65.97,0.637391304,25.1134,102.49,84.24,57.68,0.65
39.849,46.61,41.16,21.86,0.531098154,39.7667,128.5,95.48,86.02,0.900921659,39.76,109.7,87.89,65.62,0.746615087,39.7919,94.94,74.84,57.83,0.73
63.1265,42.26,36.25,21.73,0.599448276,63.0244,120.7,84.59,86.06,1.017377941,62.9577,94.64,71,62.57,0.881267606,63.0362,85.87,63.95,56.79,0.83
100.026,38.16,31.23,21.93,0.702209414,99.8334,109.7,70.73,83.81,1.184928602,99.8102,77.69,53.41,56.41,1.056169257,99.8899,75.18,51.79,54.05,0.98
158.498,34,26.25,21.61,0.823238095,158.156,96.93,57.51,78.02,1.356633629,158.011,59.92,36.13,47.8,1.323000277,158.2217,63.62,39.96,49.14,1.17
251.231,29.74,21.62,20.42,0.944495837,250.158,86.2,49.42,70.63,1.42917847,250.43,45.09,23.64,38.39,1.62394247,250.6063,53.68,31.56,43.15,1.33
398.429,25.78,17.71,18.73,1.057594579,396.667,77.25,46.33,61.81,1.334124757,396.429,33.76,15.62,29.93,1.916133163,397.1750,45.60,26.55,36.82,1.44
631.268,21.39,13.71,16.42,1.197665937,630.542,63.99,39.25,50.53,1.287388535,628.403,24.73,9.043,23.02,2.545615393,630.0710,36.70,20.67,29.99,1.68
997.696,18.88,10.86,15.44,1.421731123,1.00E+03,45.49,26.37,37.06,1.405384907,992.892,18.04,5.1,17.3,3.392156863,997.7793,27.47,14.11,23.27,2.07
,,,,,,,,,,,,,,,,,,,
Sandwich-1,,,,,Sandwich-2,,,,,Sandwich-3,,,,,Sandwich-mean,,,,
gamma*(%),G*(Pa),G'(Pa),"G""(Pa)",LT,gamma*(%),G*(Pa),G'(Pa),"G""(Pa)",LT,gamma*(%),G*(Pa),G'(Pa),"G""(Pa)",LT,gamma*(%),G*(Pa),G'(Pa),"G""(Pa)",LT
0.0102039,78.92,76.01,21.21,0.279042231,0.0107442,14.8,14.79,0.587,0.039688979,9.78E-03,20.15,19.84,3.487,0.175756048,0.0102,37.9567,36.8800,8.4280,0.1648
0.015766,80.52,77.43,22.12,0.285677386,0.0155655,13.62,13.44,2.153,0.160193452,0.0166928,22.69,22.57,2.317,0.102658396,0.0160,38.9433,37.8133,8.8633,0.1828
0.0266841,81.61,79.09,20.11,0.25426729,0.0257075,13.55,13.17,3.202,0.243128322,0.0257392,23.56,22,8.43,0.383181818,0.0260,39.5733,38.0867,10.5807,0.2935
0.0398429,82.71,79.76,21.9,0.274573721,0.0386074,13.55,13.07,3.579,0.273833206,0.0400118,23.47,22.44,6.852,0.305347594,0.0395,39.9100,38.4233,10.7770,0.2846
0.0633606,83.68,80.83,21.65,0.267846097,0.0633565,13.67,13.16,3.707,0.28168693,0.0625787,23.61,22.65,6.666,0.294304636,0.0631,40.3200,38.8800,10.6743,0.2813
0.0992691,84.56,81.64,22.03,0.269843214,0.101118,13.65,13.13,3.734,0.2843869,0.0991112,23.93,23.15,6.046,0.261166307,0.0998,40.7133,39.3067,10.6033,0.2718
0.158066,85.37,82.46,22.09,0.267887461,0.159326,13.67,13.14,3.77,0.286910198,0.15952,24.24,23.49,6.009,0.255810983,0.1590,41.0933,39.6967,10.6230,0.2702
0.251618,86.09,83.14,22.34,0.268703392,0.251973,13.6,13.07,3.741,0.286228003,0.25146,24.31,23.65,5.622,0.237716702,0.2517,41.3333,39.9533,10.5677,0.2642
0.399183,87.38,84.28,23.06,0.27361177,0.399662,13.46,12.95,3.693,0.285173745,0.399193,24.49,23.89,5.402,0.226119715,0.3993,41.7767,40.3733,10.7183,0.2616
0.630163,88.43,84.99,24.43,0.287445582,0.632181,13.23,12.73,3.6,0.282796544,0.631248,24.99,24.36,5.562,0.228325123,0.6312,42.2167,40.6933,11.1973,0.2662
0.999301,88.66,84.9,25.54,0.300824499,1.00145,13.12,12.62,3.562,0.282250396,1.00059,25.24,24.57,5.788,0.235571836,1.0004,42.3400,40.6967,11.6300,0.2729
1.25894,87.5,83.65,25.69,0.307112971,1.58519,13.15,12.65,3.577,0.282766798,1.58605,24.52,23.81,5.856,0.245947081,1.4767,41.7233,40.0367,11.7077,0.2786
2.5131,83.62,79.19,26.85,0.339057962,2.51138,13.12,12.63,3.576,0.283135392,2.51311,23.85,23.1,5.963,0.258138528,2.5125,40.1967,38.3067,12.1297,0.2934
3.98636,79.08,73.66,28.77,0.390578333,3.97908,13.14,12.64,3.605,0.285205696,3.98328,23.03,22.24,5.988,0.269244604,3.9829,38.4167,36.1800,12.7877,0.3150
6.31227,72,64.84,31.3,0.482726712,6.30924,13.12,12.6,3.637,0.288650794,6.31156,22.26,21.41,6.082,0.284072863,6.3110,35.7933,32.9500,13.6730,0.3518
10.0018,63.34,54.42,32.4,0.59536935,10.0029,13.06,12.53,3.696,0.294972067,10.0036,21.33,20.41,6.219,0.304703577,10.0028,32.5767,29.1200,14.1050,0.3983
15.8357,54.44,44.54,31.3,0.702739111,15.8476,12.94,12.37,3.801,0.307275667,15.8609,20.24,19.2,6.401,0.333385417,15.8481,29.2067,25.3700,13.8340,0.4478
25.0739,47.25,37.03,29.35,0.792600594,25.128,12.67,12.03,3.961,0.329260183,25.1398,18.9,17.71,6.61,0.37323546,25.1139,26.2733,22.2567,13.3070,0.4984
39.7185,42.39,31.48,28.38,0.901524778,39.8368,12.18,11.44,4.189,0.366171329,39.8483,17.34,15.95,6.804,0.426583072,39.8012,23.9700,19.6233,13.1243,0.5648
62.9758,36.63,24.89,26.87,1.07955002,63.1438,11.41,10.51,4.456,0.423977165,63.1576,15.62,14.02,6.881,0.490798859,63.0924,21.2200,16.4733,12.7357,0.6648
99.813,30.3,17.81,24.51,1.37619315,100.076,10.41,9.3,4.672,0.502365591,100.055,13.9,12.12,6.821,0.562788779,99.9813,18.2033,13.0767,12.0010,0.8138
157.732,25.01,12.68,21.55,1.699526814,158.568,9.308,8.016,4.732,0.590319361,158.51,12.24,10.35,6.53,0.630917874,158.2700,15.5193,10.3487,10.9373,0.9736
251.723,20.23,9.023,18.1,2.005984706,251.197,8.287,6.896,4.595,0.666328306,251.212,10.75,8.867,6.072,0.684786286,251.3773,13.0890,8.2620,9.5890,1.1190
399.053,15.04,5.491,14,2.549626662,398.037,7.481,6.086,4.35,0.714755176,397.173,9.532,7.643,5.696,0.745257098,398.0877,10.6843,6.4067,8.0153,1.3365
631.152,11.85,3.779,11.23,2.971685631,630.463,6.885,5.463,4.19,0.766977851,628.372,8.794,6.703,5.693,0.849321199,629.9957,9.1763,5.3150,7.0377,1.5293
998.955,9.655,2.633,9.289,3.527914926,1.00E+03,6.357,4.829,4.134,0.856077863,998.892,7.434,5.113,5.396,1.05534911,999.2857,7.8153,4.1917,6.2730,1.8131
,,,,,,,,,,,,,,,,,,,
Swelled-1,,,,,Swelled-2,,,,,Swelled-3,,,,,Swelled-mean,,,,
gamma*(%),G*,G',"G""",LT,gamma*(%),G*(Pa),G'(Pa),"G""(Pa)",LT,gamma*(%),G*(Pa),G'(Pa),"G""(Pa)",LT,gamma*(%),G*,G',"G""",LT
0.0105264,18.21,17.78,3.941,0.221653543,8.56E-03,26.81,26.38,4.751,0.18009856,5.50E-03,24.64,24.64,0.4859,0.019719968,0.0082,23.2200,22.9333,3.0593,0.1405
0.0161061,17.42,17.14,3.15,0.18378063,0.0163079,30.42,29.91,5.516,0.184419926,0.0154586,24.21,23.97,3.403,0.141969128,0.0160,24.0167,23.6733,4.0230,0.1701
0.0252321,17.09,16.89,2.593,0.153522795,0.0236789,32.14,31.65,5.612,0.177314376,0.0241777,24.2,23.97,3.35,0.139758031,0.0244,24.4767,24.1700,3.8517,0.1569
0.0392356,16.62,16.41,2.599,0.158379037,0.0393926,33.56,32.96,6.301,0.191171117,0.0397004,24.53,24.29,3.437,0.141498559,0.0394,24.9033,24.5533,4.1123,0.1637
0.062479,16.08,15.91,2.336,0.146825896,0.0636047,34.37,33.76,6.464,0.191469194,0.0632552,24.57,24.35,3.289,0.135071869,0.0631,25.0067,24.6733,4.0297,0.1578
0.100857,15.62,15.46,2.22,0.143596378,0.100217,35.24,34.61,6.635,0.191707599,0.0999694,24.5,24.31,3.106,0.127766351,0.1003,25.1200,24.7933,3.9870,0.1544
0.158567,15.11,14.96,2.133,0.142580214,0.159876,35.97,35.33,6.777,0.191819983,0.158194,24.44,24.25,3.034,0.125113402,0.1589,25.1733,24.8467,3.9813,0.1532
0.252498,14.54,14.4,2.031,0.141041667,0.250777,36.44,35.79,6.834,0.190947192,0.251661,24.45,24.26,3.003,0.123784007,0.2516,25.1433,24.8167,3.9560,0.1519
0.39863,13.91,13.77,1.983,0.144008715,0.396817,36.67,36.03,6.863,0.190480155,0.398092,24.42,24.24,2.977,0.122813531,0.3978,25.0000,24.6800,3.9410,0.1524
0.631866,13.24,13.09,1.969,0.150420168,0.630974,36.69,36.03,6.928,0.192284208,0.629951,24.44,24.25,3,0.12371134,0.6309,24.7900,24.4567,3.9657,0.1555
1.00055,12.56,12.4,2.032,0.163870968,1.00017,36.38,35.67,7.12,0.199607513,1.00076,24.14,23.95,3.035,0.126722338,1.0005,24.3600,24.0067,4.0623,0.1634
1.58648,11.94,11.73,2.24,0.190963342,1.58577,35.24,34.42,7.574,0.220046485,1.58499,23.7,23.49,3.128,0.133163048,1.5857,23.6267,23.2133,4.3140,0.1814
2.51286,11.07,10.79,2.449,0.226969416,2.51529,32.83,31.69,8.557,0.270022089,2.51275,23.21,22.97,3.271,0.142403135,2.5136,22.3700,21.8167,4.7590,0.2131
3.98083,10.1,9.749,2.629,0.269668684,3.9865,28.68,26.95,9.812,0.364081633,3.98031,22.41,22.15,3.438,0.155214447,3.9825,20.3967,19.6163,5.2930,0.2630
6.3163,8.994,8.567,2.736,0.319365005,6.32313,23.72,21.28,10.5,0.493421053,6.31402,21.29,20.96,3.681,0.175620229,6.3178,18.0013,16.9357,5.6390,0.3295
10.0112,7.806,7.256,2.878,0.396637266,10.0266,18.85,15.97,10.01,0.62680025,10.0126,19.49,19.05,4.125,0.216535433,10.0168,15.3820,14.0920,5.6710,0.4133
15.8758,6.551,5.751,3.136,0.54529647,15.9027,14.65,11.74,8.763,0.746422487,15.8813,17.08,16.38,4.824,0.294505495,15.8866,12.7603,11.2903,5.5743,0.5287
25.1456,5.34,4.279,3.195,0.746669783,25.2177,11.29,8.439,7.503,0.889086385,25.1633,14.45,13.22,5.833,0.441225416,25.1755,10.3600,8.6460,5.5103,0.6923
39.8715,4.232,3.043,2.941,0.966480447,39.8819,8.974,5.974,6.696,1.120857047,39.8522,12.41,10.28,6.944,0.675486381,39.8685,8.5387,6.4323,5.5270,0.9209
63.2152,2.638,1.488,2.178,1.463709677,63.1316,7.463,4.41,6.021,1.365306122,63.133,11.09,8.517,7.096,0.833157215,63.1599,7.0637,4.8050,5.0983,1.2207
100.033,2.035,0.8412,1.853,2.202805516,100.156,6.172,3.241,5.253,1.620796051,100.046,9.964,7.193,6.894,0.958431809,100.0783,6.0570,3.7584,4.6667,1.5940
158.509,1.649,0.5931,1.538,2.593154611,158.72,4.898,2.191,4.381,1.999543587,158.611,8.799,5.968,6.466,1.08344504,158.6133,5.1153,2.9174,4.1283,1.8920
251.175,1.454,0.425,1.39,3.270588235,251.404,3.839,1.473,3.545,2.406653089,251.41,7.597,4.744,5.934,1.25084317,251.3297,4.2967,2.2140,3.6230,2.3094
398.213,1.166,0.2934,1.129,3.847989093,397.989,2.938,1.043,2.746,2.632790029,398.774,5.87,3.059,5.01,1.637790127,398.3253,3.3247,1.4651,2.9617,2.7062
631.1,0.7766,0.1591,0.7601,4.777498429,630.822,2.234,0.7724,2.096,2.713619886,631.879,4.187,1.704,3.825,2.24471831,631.2670,2.3992,0.8785,2.2270,3.2453
999.947,0.5454,0.1097,0.5343,4.870556062,1.00E+03,1.523,0.421,1.464,3.477434679,1.00E+03,2.537,0.8582,2.387,2.781402936,1000.4890,1.5351,0.4630,1.4618,3.7098

File: rheology_swelling/swelling_703.csv
Initial-1,,,,,Initial-2,,,,,Initial-3,,,,,Initial-mean,,,,
gamma*(%),G*,G',"G""",LT,gamma*(%),G*(Pa),G'(Pa),"G""(Pa)",LT,gamma*(%),G*(Pa),G'(Pa),"G""(Pa)",LT,gamma*(%),G*,G',"G""",LT
0.0005,849.60,581.00,119.80,0.206196213,0.002126,580.40,580.00,19.94,0.03437931,2.74E-03,525.4,519.9,76.03,0.146239661,0.0018,651.8000,560.3000,71.9233,0.1289
0.0158,987.50,981.40,109.00,0.111065824,0.014201,779.20,778.20,39.26,0.050449756,0.0136003,536.1,532.7,59.97,0.112577436,0.0145,767.6000,764.1000,69.4100,0.0914
0.0254,992.20,982.20,140.80,0.14335166,0.023595,739.90,737.90,53.97,0.073139992,0.0269178,538.2,537.1,33.06,0.061552783,0.0253,756.7667,752.4000,75.9433,0.0927
0.0374,1003.00,988.40,169.70,0.171691623,0.043132,732.50,730.50,54.37,0.074428474,0.0414456,538.9,538.1,29.59,0.054989779,0.0407,758.1333,752.3333,84.5533,0.1004
0.0668,999.30,986.90,156.90,0.158982673,0.053088,802.20,799.90,61.59,0.076997125,0.0589512,540.6,539.6,32.43,0.060100074,0.0596,780.7000,775.4667,83.6400,0.0987
0.0978,1007.00,993.40,162.90,0.163982283,0.104404,775.80,772.40,71.93,0.093125324,0.0987303,538,537.4,24.44,0.045478229,0.1003,773.6000,767.7333,86.4233,0.1009
0.1576,1018.00,1004.00,168.60,0.167928287,0.131023,764.50,761.20,70.19,0.092209669,0.155442,538.4,537.8,25.52,0.047452585,0.1480,773.6333,767.6667,88.1033,0.1025
0.2552,1014.00,1000.00,164.80,0.1648,0.256534,809.60,809.40,14.27,0.017630343,0.246592,538.2,537.6,26.94,0.050111607,0.2528,787.2667,782.3333,68.6700,0.0775
0.3943,1009.00,995.30,163.80,0.164573495,0.400158,857.20,857.00,13.50,0.015752625,0.397433,534,533.4,24.72,0.046344207,0.3973,800.0667,795.2333,67.3400,0.0756
0.6278,996.50,983.30,161.30,0.164039459,0.611194,867.20,866.90,23.73,0.027373399,0.631871,529.8,529.2,24.79,0.046844293,0.6236,797.8333,793.1333,69.9400,0.0794
1.0001,986.40,973.40,159.70,0.164064105,0.993345,863.00,862.50,30.47,0.035327536,1.00175,527.7,527.1,24.62,0.046708404,0.9984,792.3667,787.6667,71.5967,0.0820
1.5816,1002.00,989.00,161.50,0.163296259,1.66847,868.70,868.00,33.47,0.038559908,1.58532,531.5,530.9,25.3,0.047654926,1.6118,800.7333,795.9667,73.4233,0.0832
2.5121,1002.00,988.40,161.90,0.163800081,2.34637,865.90,865.30,33.78,0.039038484,2.51483,530.7,530.1,25.75,0.04857574,2.4578,799.5333,794.6000,73.8100,0.0838
3.9813,1004.00,990.60,162.60,0.164142944,4.1147,871.30,870.60,34.84,0.040018378,3.97385,529.2,528.5,26.98,0.051050142,4.0233,801.5000,796.5667,74.8067,0.0851
6.3093,1005.00,991.40,165.00,0.166431309,6.165,872.00,871.30,35.22,0.040422357,6.30845,527,526.2,27.71,0.052660585,6.2609,801.3333,796.3000,75.9767,0.0865
9.9991,1004.00,989.90,170.10,0.171835539,10.1263,873.20,872.40,36.25,0.04155204,9.9943,523.2,522.4,29.45,0.056374426,10.0399,800.1333,794.9000,78.6000,0.0899
15.8424,1000.00,983.10,183.10,0.186247584,15.7063,874.90,874.10,37.72,0.043152957,15.8531,516,515,32.54,0.063184466,15.8006,796.9667,790.7333,84.4533,0.0975
25.1039,988.60,965.10,214.20,0.221945912,25.2517,872.90,871.90,41.10,0.047138433,25.147,501.5,499.9,40.05,0.080116023,25.1675,787.6667,778.9667,98.4500,0.1164
39.7708,967.20,920.30,297.50,0.323264153,39.5242,862.50,861.20,48.31,0.056096145,39.9011,473,469.9,53.87,0.114641413,39.7320,767.5667,750.4667,133.2267,0.1647
62.8568,886.10,775.20,429.20,0.553663571,63.2615,835.10,832.40,67.35,0.08091062,63.312,429.3,422.7,75.04,0.177525432,63.1434,716.8333,676.7667,190.5300,0.2707
100.1180,811.80,643.70,494.70,0.768525711,100.02,788.30,779.50,117.20,0.15035279,100.259,380.9,367.5,99.85,0.27170068,100.1323,660.3333,596.9000,237.2500,0.3969
150.6590,712.80,500.60,507.50,1.01378346,158.438,705.10,658.20,252.70,0.383925858,158.61,328.3,298.1,137.5,0.461254613,155.9023,582.0667,485.6333,299.2333,0.6197
234.2280,512.00,260.70,440.70,1.690448792,248.306,558.50,418.70,369.60,0.882732267,254.179,267.2,202.9,173.9,0.857072449,245.5710,445.9000,294.1000,328.0667,1.1434
357.1800,382.90,138.40,357.00,2.579479769,389.633,378.20,183.20,330.90,1.806222707,386.834,209.8,118.2,173.4,1.467005076,377.8823,323.6333,146.6000,287.1000,1.9509
656.9450,191.90,38.65,188.00,4.864165589,635.275,242.10,105.80,217.80,2.058601134,633.494,157.5,76.06,137.9,1.813042335,641.9047,197.1667,73.5033,181.2333,2.9119
1053.6700,120.80,14.06,120.00,8.53485064,978.587,112.70,36.63,106.60,2.91018291,1.02E+03,98.79,45.52,87.68,1.926186292,1017.8957,110.7633,32.0700,104.7600,4.4571
,,,,,,,,,,,,,,,,,,,
Sandwich-1,,,,,Sandwich-2,,,,,Sandwich-3,,,,,Sandwich-mean,,,,
gamma*(%),G*,G',"G""",LT,gamma*(%),G*(Pa),G'(Pa),"G""(Pa)",LT,gamma*(%),G*(Pa),G'(Pa),"G""(Pa)",LT,gamma*(%),G*,G',"G""",LT
0.00994617,234.3,232.8,26.77,0.114991409,8.01E-03,502,457.7,206.2,0.450513437,9.22E-03,729.5,728.4,39.35,0.054022515,0.0091,488.60,472.97,90.77,0.21
0.0158655,234.9,233,29.34,0.125922747,0.0156094,504.1,498,77.88,0.156385542,3.19E-03,717.1,696.5,170.9,0.245369706,0.0116,485.37,475.83,92.71,0.18
0.025544,234,232.3,28.21,0.121437796,0.0250835,517.7,511.8,77.88,0.152168816,4.98E-03,634.2,629,80.96,0.128712242,0.0185,461.97,457.70,62.35,0.13
0.039532,236.4,234.7,28.52,0.12151683,0.0394512,530.6,525.7,72,0.136960243,0.0334081,646.1,641.2,79.55,0.124064255,0.0375,471.03,467.20,60.02,0.13
0.0629247,236.3,234.6,28.36,0.120886616,0.063821,540.1,536,66.02,0.123171642,0.0566617,657.5,653.6,71.89,0.10999082,0.0611,477.97,474.73,55.42,0.12
0.0995757,237.3,235.6,28.24,0.119864177,0.0993448,548.3,544.4,65.23,0.119819985,0.100802,661.6,658.5,63.8,0.096886864,0.0999,482.40,479.50,52.42,0.11
0.158394,238.4,236.7,28.22,0.119222645,0.15847,554.2,550.3,65.5,0.119025986,0.162878,677.8,672.1,87.12,0.129623568,0.1599,490.13,486.37,60.28,0.12
0.251949,240.3,238.7,28.3,0.11855886,0.250431,555.3,551.3,66.2,0.120079811,0.254352,671,666.8,74.77,0.112132573,0.2522,488.87,485.60,56.42,0.12
0.397751,244.2,242.5,28.64,0.118103093,0.397265,550.6,546.5,66.96,0.12252516,0.392186,671,666,82.15,0.123348348,0.3957,488.60,485.00,59.25,0.12
0.630421,249.5,247.7,29.27,0.118167138,0.629539,536.8,532.3,69.76,0.131053917,0.632685,647.1,641.5,84.9,0.132346064,0.6309,477.80,473.83,61.31,0.13
0.999914,254.6,252.8,29.77,0.117761076,0.998858,521.4,515.8,76.34,0.148003102,1.00186,615.8,608.4,95.25,0.156558185,1.0002,463.93,459.00,67.12,0.14
1.58625,252.8,251.1,29.55,0.117682198,1.58298,505.4,497.5,88.72,0.178331658,1.5964,585.3,576,103.9,0.180381944,1.5885,447.83,441.53,74.06,0.16
2.51248,254.7,252.9,29.94,0.118386714,2.50602,477.8,466.2,104.6,0.224367224,2.50796,547.8,535.8,114.1,0.212952594,2.5088,426.77,418.30,82.88,0.19
3.97696,254.5,252.7,30.3,0.119905026,3.97153,443.3,426.6,120.6,0.282700422,3.98212,503.4,486.5,129.4,0.265981501,3.9769,400.40,388.60,93.43,0.22
6.3063,254.6,252.7,31.29,0.123822715,6.29501,402.3,379.5,133.6,0.352042161,6.30153,446.8,418.4,156.8,0.374760994,6.3009,367.90,350.20,107.23,0.28
10.0019,253.6,251.4,33.1,0.131662689,9.97768,357.9,329.4,140,0.425015179,9.98437,383.2,337.9,180.8,0.535069547,9.9880,331.57,306.23,117.97,0.36
15.8496,250.8,248.1,36.82,0.1484079,15.816,312.9,278.4,142.8,0.512931034,15.8114,324.1,267.4,183.1,0.68474196,15.8257,295.93,264.63,120.91,0.45
25.1219,244.3,240.4,43.76,0.18202995,25.0254,268.4,228.4,141,0.617338004,25.0491,271.2,208.8,173.1,0.829022989,25.0655,261.30,225.87,119.29,0.54
39.8124,232,225.6,54.25,0.240469858,39.6729,226.8,182.9,134.2,0.733734281,39.6469,225.7,163.1,156.1,0.957081545,39.7107,228.17,190.53,114.85,0.64
63.0686,213.8,202.9,67.16,0.331000493,62.8201,190.1,144.3,123.7,0.857241857,62.8472,186.3,125.1,138.1,1.103916867,62.9120,196.73,157.43,109.65,0.76
99.8597,195.1,177.8,80.49,0.452699663,99.5914,157,111.1,110.9,0.99819982,99.2252,152.4,94.74,119.4,1.260291324,99.5588,168.17,127.88,103.60,0.90
158.23,176.5,150.6,92.04,0.611155378,157.672,131.6,86.92,98.8,1.136677405,157.752,121.2,68.29,100.2,1.467271929,157.8847,143.10,101.94,97.01,1.07
250.676,159.2,126.6,96.44,0.761769352,249.644,112.8,69,89.17,1.292318841,246.434,88.06,41.75,77.54,1.857245509,248.9180,120.02,79.12,87.72,1.30
397.62,143.8,110.6,91.98,0.83164557,394.662,96.97,54.59,80.15,1.468217622,476.732,45.88,12.81,44.06,3.43950039,423.0047,95.55,59.33,72.06,1.91
628.762,131.6,100.1,85.33,0.852447552,622.112,83.28,43.45,71.04,1.634982739,,,,,,625.4370,107.44,71.78,78.19,1.24
997.733,120.3,87.31,82.8,0.948344978,983.485,69.04,29.99,62.18,2.073357786,,,,,,990.6090,94.67,58.65,72.49,1.51
,,,,,,,,,,,,,,,,,,,
Swelled-1,,,,,Swelled-2,,,,,Swelled-3,,,,,Swelled-mean,,,,
gamma*(%),G*,G',"G""",LT,gamma*(%),G*(Pa),G'(Pa),"G""(Pa)",LT,gamma*(%),G*(Pa),G'(Pa),"G""(Pa)",LT,gamma*(%),G*,G',"G""",LT
0.0105502,66.32,61.26,25.41,0.414789422,0.010292,71.7,71.32,7.378,0.103449243,0.010878,75.77,73.47,18.5,0.251803457,0.0105734,71.26333333,68.68333333,17.096,0.256680707
0.0162132,68.6,66.84,15.47,0.231448235,0.0155529,73.39,72.39,12.05,0.166459456,0.0159055,77.57,76.15,14.82,0.19461589,0.015890533,73.18666667,71.79333333,14.11333333,0.19750786
0.0250027,70.72,69.82,11.26,0.161271842,0.0247613,75.01,74.24,10.72,0.144396552,0.0267648,78.54,77.72,11.33,0.145779722,0.0255096,74.75666667,73.92666667,11.10333333,0.150482705
0.0390278,72.84,72.16,9.899,0.137181264,0.0405553,77.05,76.29,10.84,0.142089396,0.0379634,80.08,79.27,11.33,0.142929229,0.039182167,76.65666667,75.90666667,10.68966667,0.140733296
0.0627828,74.7,74.1,9.402,0.126882591,0.0625757,77.78,77.09,10.32,0.133869503,0.0634919,80.85,79.74,13.34,0.167293705,0.062950133,77.77666667,76.97666667,11.02066667,0.142681933
0.0997895,76.19,75.56,9.768,0.129274749,0.100615,78.62,78.03,9.609,0.123144944,0.100567,81.82,81.17,10.32,0.127140569,0.100323833,78.87666667,78.25333333,9.899,0.126520087
0.157728,77.36,76.76,9.606,0.125143304,0.158889,79.04,78.46,9.563,0.121883762,0.157423,82.62,82.01,9.988,0.121790026,0.158013333,79.67333333,79.07666667,9.719,0.122939031
0.250862,78.62,78.02,9.629,0.123417073,0.251128,79.37,78.79,9.534,0.121005204,0.252063,83.31,82.71,10.01,0.121025269,0.251351,80.43333333,79.84,9.724333333,0.121815848
0.397739,79.63,79.05,9.596,0.121391524,0.396798,79.23,78.68,9.366,0.119039146,0.399618,83.52,82.93,9.915,0.119558664,0.398051667,80.79333333,80.22,9.625666667,0.119996445
0.630047,80.37,79.79,9.624,0.120616619,0.630699,78.13,77.58,9.255,0.11929621,0.628521,83.1,82.52,9.779,0.118504605,0.629755667,80.53333333,79.96333333,9.552666667,0.119472478
0.998835,80.85,80.27,9.663,0.120381213,0.99986,77.96,77.41,9.191,0.11873143,0.997968,82.54,81.98,9.657,0.117797024,0.998887667,80.45,79.88666667,9.503666667,0.118969889
1.5838,81.64,81.06,9.698,0.119639773,1.58513,79.15,78.59,9.472,0.12052424,1.5844,83.14,82.56,9.74,0.117974806,1.584443333,81.31,80.73666667,9.636666667,0.119379606
2.51038,82.01,81.43,9.766,0.119931229,2.50894,78.57,77.96,9.743,0.124974346,2.5089,83.15,82.55,9.905,0.119987886,2.509406667,81.24333333,80.64666667,9.804666667,0.121631154
3.97846,82.2,81.61,9.867,0.120904301,3.98252,77.91,77.22,10.35,0.134032634,3.97889,83.19,82.55,10.25,0.124167171,3.979956667,81.1,80.46,10.15566667,0.126368035
6.30738,82.22,81.6,10.06,0.123284314,6.31117,76.28,75.43,11.32,0.150072915,6.30908,82.51,81.8,10.8,0.13202934,6.30921,80.33666667,79.61,10.72666667,0.135128856
10.0005,81.98,81.32,10.4,0.127889818,10.012,73.59,72.47,12.79,0.176486822,10.0033,81.08,80.24,11.68,0.14556331,10.00526667,78.88333333,78.01,11.62333333,0.149979983
15.8475,81.26,80.53,10.89,0.135229107,15.8665,69.3,67.71,14.76,0.21798848,15.8615,78.47,77.37,13.08,0.169057774,15.8585,76.34333333,75.20333333,12.91,0.174091787
25.1297,79.82,79,11.45,0.144936709,25.1646,63.08,60.65,17.35,0.286067601,25.1513,74.18,72.62,15.13,0.208344809,25.14853333,72.36,70.75666667,14.64333333,0.213116373
39.8447,77.39,76.43,12.12,0.158576475,39.9128,54.8,51.03,19.99,0.391730355,39.897,67.57,65.06,18.24,0.280356594,39.88483333,66.58666667,64.17333333,16.78333333,0.276887808
63.2052,73.4,72.27,12.83,0.177528712,63.322,44.98,39.41,21.68,0.550114184,63.2541,57.4,52.21,23.85,0.45680904,63.26043333,58.59333333,54.63,19.45333333,0.394817312
100.355,66.83,65.4,13.77,0.210550459,100.403,35.36,28.22,21.32,0.755492558,100.056,46.5,37.68,27.25,0.723195329,100.2713333,49.56333333,43.76666667,20.78,0.563079449
159.507,55.73,53.41,15.9,0.29769706,158.803,27.79,19.52,19.78,1.013319672,158.528,37.67,27.33,25.93,0.948774241,158.946,40.39666667,33.42,20.53666667,0.753263658
252.302,37.99,32.02,20.45,0.638663335,251.693,22.83,14.82,17.37,1.172064777,250.95,30.98,20.55,23.19,1.128467153,251.6483333,30.6,22.46333333,20.33666667,0.979731755
398.234,29.41,21.4,20.18,0.942990654,398.784,18.67,11.26,14.9,1.323268206,397.987,25.75,15.71,20.4,1.298535964,398.335,24.61,16.12333333,18.49333333,1.188264942
630.24,23.23,13.79,18.69,1.355329949,628.806,15.62,8.45,13.13,1.553846154,630.453,21.16,12.05,17.39,1.443153527,629.833,20.00333333,11.43,16.40333333,1.450776543
997.718,18.63,9.023,16.3,1.806494514,1.00E+03,12.51,5.615,11.18,1.99109528,999.732,17.85,9.467,15.13,1.598183163,1000.03,16.33,8.035,14.20333333,1.798590986
,,,,,,,,,,,,,,,,,,,
,,,,,,,,,,,,,,,,,,,
,,,,,,,,,,,,,,,,,,,
,,,,,,,,,,,,,,,,,,,
,,,,,,,,,,,,,,,,,,,
,,,,,,,,,,,,,,,,,,,
