Repository: ejdaguas/pegels

This readme.txt file was last updated on 2023-03-09 by Erika Aguas.

# General information
Title of Dataset: Polyelectrolyte Gel Adaptation Dataset </br>
Principal Investgator: Jay. C. Sy, PhD. jay.c.sy@rutgers.edu </br>
First Author: Erika D. Aguas, PhD. ejdaguas@gmail.com </br>
Institutiton: Dept of Biomedical Engineering, Rutgers University–New Brunswick </br>
Address: 599 Taylor Road, Piscataway, NJ 08854 </br>

Date of data collection: 2021-2023

Funding sources supporting data collection: </br>
GAANN Fellowship in Precision and Personalized Medicine </br>
Rutgers Biotechnology Training Program Fellowship </br>
NJ Commission on Brain Injury Research Fellowship </br>

File: data_figure9.csv
,70/3,,,70/6,,,70/9,,,70/12,,,70/18,,,70/24,,
Low-ε G',578.69,23.84,272,188.06,17.79,272,87.14,3.88,272,40.54,0.99,272,41.75,4.02,272,24.47,1.94,272
High-ε G',247.56,25.94,130,90.85,12.74,130,38.22,1.6,130,18.97,0.6,130,14.15,2.07,130,7.69,1.22,130
"Low-ε G""",82.69,9.9,272,59.97,18.98,272,42.15,2.98,272,20.47,0.66,272,10.63,0.86,272,6.35,0.61,272
"High-ε G""",189.7,5.8,130,56.94,0.7,130,32.53,0.7,130,16.35,0.17,130,14.25,0.99,130,7.44,0.61,130

File: lowvhi_7018.csv
Low-PI-1,,,,,Low-PI-2,,,,,Low-PI-3,,,,,Low-PI-mean,,,,
gamma*(%),G*(Pa),G'(Pa),"G""(Pa)",LT,gamma*(%),G*(Pa),G'(Pa),"G""(Pa)",LT,gamma*(%),G*(Pa),G'(Pa),"G""(Pa)",LT,gamma*(%),G*(Pa),G'(Pa),"G""(Pa)",LT
0.0102039,78.92,76.01,21.21,0.279042231,0.0107442,14.8,14.79,0.587,0.039688979,9.78E-03,20.15,19.84,3.487,0.175756048,0.0102,37.9567,36.8800,8.4280,0.1648
0.015766,80.52,77.43,22.12,0.285677386,0.0155655,13.62,13.44,2.153,0.160193452,0.0166928,22.69,22.57,2.317,0.102658396,0.0160,38.9433,37.8133,8.8633,0.1828
0.0266841,81.61,79.09,20.11,0.25426729,0.0257075,13.55,13.17,3.202,0.243128322,0.0257392,23.56,22,8.43,0.383181818,0.0260,39.5733,38.0867,10.5807,0.2935
0.0398429,82.71,79.76,21.9,0.274573721,0.0386074,13.55,13.07,3.579,0.273833206,0.0400118,23.47,22.44,6.852,0.305347594,0.0395,39.9100,38.4233,10.7770,0.2846
0.0633606,83.68,80.83,21.65,0.267846097,0.0633565,13.67,13.16,3.707,0.28168693,0.0625787,23.61,22.65,6.666,0.294304636,0.0631,40.3200,38.8800,10.6743,0.2813
0.0992691,84.56,81.64,22.03,0.269843214,0.101118,13.65,13.13,3.734,0.2843869,0.0991112,23.93,23.15,6.046,0.261166307,0.0998,40.7133,39.3067,10.6033,0.2718
0.158066,85.37,82.46,22.09,0.267887461,0.159326,13.67,13.14,3.77,0.286910198,0.15952,24.24,23.49,6.009,0.255810983,0.1590,41.0933,39.6967,10.6230,0.2702
0.251618,86.09,83.14,22.34,0.268703392,0.251973,13.6,13.07,3.741,0.286228003,0.25146,24.31,23.65,5.622,0.237716702,0.2517,41.3333,39.9533,10.5677,0.2642
0.399183,87.38,84.28,23.06,0.27361177,0.399662,13.46,12.95,3.693,0.285173745,0.399193,24.49,23.89,5.402,0.226119715,0.3993,41.7767,40.3733,10.7183,0.2616
0.630163,88.43,84.99,24.43,0.287445582,0.632181,13.23,12.73,3.6,0.282796544,0.631248,24.99,24.36,5.562,0.228325123,0.6312,42.2167,40.6933,11.1973,0.2662
0.999301,88.66,84.9,25.54,0.300824499,1.00145,13.12,12.62,3.562,0.282250396,1.00059,25.24,24.57,5.788,0.235571836,1.0004,42.3400,40.6967,11.6300,0.2729
1.25894,87.5,83.65,25.69,0.307112971,1.58519,13.15,12.65,3.577,0.282766798,1.58605,24.52,23.81,5.856,0.245947081,1.4767,41.7233,40.0367,11.7077,0.2786
2.5131,83.62,79.19,26.85,0.339057962,2.51138,13.12,12.63,3.576,0.283135392,2.51311,23.85,23.1,5.963,0.258138528,2.5125,40.1967,38.3067,12.1297,0.2934
3.98636,79.08,73.66,28.77,0.390578333,3.97908,13.14,12.64,3.605,0.285205696,3.98328,23.03,22.24,5.988,0.269244604,3.9829,38.4167,36.1800,12.7877,0.3150
6.31227,72,64.84,31.3,0.482726712,6.30924,13.12,12.6,3.637,0.288650794,6.31156,22.26,21.41,6.082,0.284072863,6.3110,35.7933,32.9500,13.6730,0.3518
10.0018,63.34,54.42,32.4,0.59536935,10.0029,13.06,12.53,3.696,0.294972067,10.0036,21.33,20.41,6.219,0.304703577,10.0028,32.5767,29.1200,14.1050,0.3983
15.8357,54.44,44.54,31.3,0.702739111,15.8476,12.94,12.37,3.801,0.307275667,15.8609,20.24,19.2,6.401,0.333385417,15.8481,29.2067,25.3700,13.8340,0.4478
25.0739,47.25,37.03,29.35,0.792600594,25.128,12.67,12.03,3.961,0.329260183,25.1398,18.9,17.71,6.61,0.37323546,25.1139,26.2733,22.2567,13.3070,0.4984
39.7185,42.39,31.48,28.38,0.901524778,39.8368,12.18,11.44,4.189,0.366171329,39.8483,17.34,15.95,6.804,0.426583072,39.8012,23.9700,19.6233,13.1243,0.5648
62.9758,36.63,24.89,26.87,1.07955002,63.1438,11.41,10.51,4.456,0.423977165,63.1576,15.62,14.02,6.881,0.490798859,63.0924,21.2200,16.4733,12.7357,0.6648
99.813,30.3,17.81,24.51,1.37619315,100.076,10.41,9.3,4.672,0.502365591,100.055,13.9,12.12,6.821,0.562788779,99.9813,18.2033,13.0767,12.0010,0.8138
157.732,25.01,12.68,21.55,1.699526814,158.568,9.308,8.016,4.732,0.590319361,158.51,12.24,10.35,6.53,0.630917874,158.2700,15.5193,10.3487,10.9373,0.9736
251.723,20.23,9.023,18.1,2.005984706,251.197,8.287,6.896,4.595,0.666328306,251.212,10.75,8.867,6.072,0.684786286,251.3773,13.0890,8.2620,9.5890,1.1190
399.053,15.04,5.491,14,2.549626662,398.037,7.481,6.086,4.35,0.714755176,397.173,9.532,7.643,5.696,0.745257098,398.0877,10.6843,6.4067,8.0153,1.3365
631.152,11.85,3.779,11.23,2.971685631,630.463,6.885,5.463,4.19,0.766977851,628.372,8.794,6.703,5.693,0.849321199,629.9957,9.1763,5.3150,7.0377,1.5293
998.955,9.655,2.633,9.289,3.527914926,1.00E+03,6.357,4.829,4.134,0.856077863,998.892,7.434,5.113,5.396,1.05534911,999.2857,7.8153,4.1917,6.2730,1.8131
,,,,,,,,,,,,,,,,,,,
High-PI-1,,,,,High-PI-2,,,,,High-PI-3,,,,,HIgh-PI-mean,,,,
gamma*(%),G*(Pa),G'(Pa),"G""(Pa)",LT,gamma*(%),G*(Pa),G'(Pa),"G""(Pa)",LT,gamma*(%),G*(Pa),G'(Pa),"G""(Pa)",LT,gamma*(%),G*(Pa),G'(Pa),"G""(Pa)",LT
0.0103269,20.06,19.46,4.893,0.251438849,9.82E-03,18.6,18.16,4.013,0.220980176,9.89E-03,18.14,12.75,12.9,1.011764706,0.0100,18.9333,16.7900,7.2687,0.4947
0.0171315,20.04,19.47,4.739,0.243400103,0.0165518,19.01,18.26,5.31,0.290799562,0.0162015,16.5,14.7,7.502,0.510340136,0.0166,18.5167,17.4767,5.8503,0.3482
0.0270124,19.88,19.28,4.822,0.250103734,0.0252493,19.49,18.79,5.172,0.275252794,0.0255909,16.57,15.44,6.015,0.389572539,0.0260,18.6467,17.8367,5.3363,0.3050
0.0406263,20,19.26,5.394,0.280062305,0.0402085,19.84,19.23,4.885,0.254030161,0.0398569,16.22,15.38,5.149,0.334785436,0.0402,18.6867,17.9567,5.1427,0.2896
0.063216,20.04,19.36,5.194,0.268285124,0.0636492,20.07,19.57,4.435,0.226622381,0.0628125,16.46,15.67,5.036,0.32137843,0.0632,18.8567,18.2000,4.8883,0.2721
0.09977,20.18,19.49,5.239,0.268804515,0.101297,20.44,19.91,4.644,0.233249623,0.0994058,16.56,15.78,5.018,0.317997465,0.1002,19.0600,18.3933,4.9670,0.2734
0.157642,20.33,19.63,5.275,0.268721345,0.158349,20.63,20.1,4.652,0.231442786,0.158359,16.77,16.01,5.003,0.312492192,0.1581,19.2433,18.5800,4.9767,0.2709
0.250359,20.41,19.73,5.254,0.266294982,0.25135,20.59,20.06,4.668,0.232701894,0.251576,16.79,16.04,4.975,0.310162095,0.2511,19.2633,18.6100,4.9657,0.2697
0.397486,20.63,19.94,5.307,0.266148445,0.39801,20.52,19.96,4.753,0.238126253,0.397601,16.84,16.08,4.98,0.309701493,0.3977,19.3300,18.6600,5.0133,0.2713
0.630364,21.03,20.32,5.41,0.266240157,0.630459,20.03,19.42,4.88,0.251287333,0.630472,16.59,15.85,4.908,0.309652997,0.6304,19.2167,18.5300,5.0660,0.2757
0.99889,21.39,20.67,5.51,0.266569908,1.00005,19.44,18.73,5.208,0.278056594,0.998994,16.5,15.74,4.967,0.315565438,0.9993,19.1100,18.3800,5.2283,0.2867
1.58463,21.28,20.56,5.476,0.266342412,1.5855,18.68,17.75,5.823,0.328056338,1.58367,16.36,15.55,5.063,0.325594855,1.5846,18.7733,17.9533,5.4540,0.3067
2.51081,21.38,20.65,5.523,0.267457627,2.5143,17.32,16.14,6.301,0.39039653,2.51105,15.91,15.07,5.104,0.338686131,2.5121,18.2033,17.2867,5.6427,0.3322
3.97975,21.35,20.62,5.551,0.269204656,3.98631,15.87,14.44,6.589,0.456301939,3.9806,15.34,14.45,5.143,0.355916955,3.9822,17.5200,16.5033,5.7610,0.3605
6.31004,21.35,20.59,5.618,0.272850898,6.31634,14.34,12.76,6.553,0.513557994,6.3112,14.63,13.69,5.144,0.375748722,6.3125,16.7733,15.6800,5.7717,0.3874
10.0007,21.31,20.53,5.729,0.279055041,10.0092,12.87,11.24,6.277,0.558451957,9.99826,13.89,12.9,5.143,0.398682171,10.0027,16.0233,14.8900,5.7163,0.4121
15.8501,21.2,20.36,5.889,0.289243615,15.8605,11.53,9.928,5.871,0.591357776,15.8474,13.13,12.06,5.173,0.42893864,15.8527,15.2867,14.1160,5.6443,0.4365
25.1178,20.97,20.06,6.089,0.303539382,25.1196,10.39,8.83,5.481,0.620724802,25.1072,12.35,11.14,5.333,0.478725314,25.1149,14.5700,13.3433,5.6343,0.4677
39.8168,20.56,19.56,6.327,0.323466258,39.7801,9.418,7.858,5.191,0.660600662,39.8078,11.46,10.06,5.482,0.544930417,39.8016,13.8127,12.4927,5.6667,0.5097
63.095,19.92,18.78,6.64,0.353567625,62.9724,8.672,7.003,5.114,0.730258461,63.1166,10.28,8.882,5.168,0.581850934,63.0613,12.9573,11.5550,5.6407,0.5552
100.004,18.93,17.58,7.044,0.400682594,99.9659,7.769,6.037,4.891,0.810170615,100.021,9.039,7.696,4.742,0.616164241,99.9970,11.9127,10.4377,5.5590,0.6090
158.52,17.51,15.89,7.348,0.462429201,158.486,6.72,4.998,4.492,0.898759504,158.626,7.875,6.398,4.591,0.71756799,158.5440,10.7017,9.0953,5.4770,0.6929
251.22,15.83,14,7.391,0.527928571,251.401,5.297,3.963,3.514,0.886701993,251.464,6.564,5.201,4.005,0.770044222,251.3617,9.2303,7.7213,4.9700,0.7282
398.062,14.32,12.32,7.29,0.591720779,398.398,4.185,3.149,2.757,0.875516037,398.444,5.459,4.19,3.499,0.835083532,398.3013,7.9880,6.5530,4.5153,0.7674
630.756,13.15,11.02,7.17,0.650635209,631.267,3.485,2.546,2.38,0.934799686,631.956,4.556,3.417,3.013,0.881767632,631.3263,7.0637,5.6610,4.1877,0.8224
999.793,12.1,9.826,7.059,0.718400163,999.936,2.885,2.081,1.999,0.960595867,1.00E+03,3.872,2.875,2.594,0.90226087,1000.1863,6.2857,4.9273,3.8840,0.8604

File: lowvhi_7024.csv
Low-PI-1,,,,,Low-PI-2,,,,,Low-PI-3,,,,,Low-PI-mean,,,,
gamma*(%),G*(Pa),G'(Pa),"G""(Pa)",LT,gamma*(%),G*(Pa),G'(Pa),"G""(Pa)",LT,gamma*(%),G*(Pa),G'(Pa),"G""(Pa)",LT,gamma*(%),G*(Pa),G'(Pa),"G""(Pa)",LT
0.00936319,11.17,10.77,2.977,0.27641597,0.0101052,5.188,4.152,3.111,0.749277457,9.39E-03,28.59,24.05,15.47,0.643243243,0.0096,14.9827,12.9907,7.1860,0.5563
0.0149274,11.41,10.99,3.077,0.279981802,0.016175,4.948,4.521,2.011,0.444813094,0.0155179,29.67,27.05,12.2,0.451016636,0.0155,15.3427,14.1870,5.7627,0.3919
0.0242138,11.42,10.97,3.191,0.29088423,0.0256903,4.769,4.317,2.026,0.469307389,0.0249454,29.32,27.98,8.743,0.312473195,0.0249,15.1697,14.4223,4.6533,0.3576
0.0397065,11.62,11.16,3.227,0.289157706,0.03911,4.924,4.581,1.805,0.394018773,0.041791,30.45,28.97,9.351,0.322782188,0.0402,15.6647,14.9037,4.7943,0.3353
0.063623,11.84,11.39,3.226,0.283230904,0.0622483,4.96,4.662,1.693,0.363148863,0.0631539,30.72,29.26,9.364,0.320027341,0.0630,15.8400,15.1040,4.7610,0.3221
0.101096,12.04,11.59,3.291,0.283951682,0.100732,5.035,4.734,1.714,0.362061681,0.0984626,31.16,29.88,8.857,0.296419009,0.1001,16.0783,15.4013,4.6207,0.3141
0.157993,12.21,11.74,3.364,0.286541738,0.158986,5.115,4.804,1.755,0.365320566,0.157502,31.62,30.34,8.899,0.293309163,0.1582,16.3150,15.6280,4.6727,0.3151
0.252124,12.39,11.92,3.395,0.284815436,0.250953,5.208,4.892,1.788,0.365494685,0.251352,32.22,31.01,8.768,0.282747501,0.2515,16.6060,15.9407,4.6503,0.3110
0.399539,12.63,12.13,3.505,0.288953009,0.398984,5.282,4.96,1.816,0.366129032,0.397672,32.96,31.79,8.689,0.273324945,0.3987,16.9573,16.2933,4.6700,0.3095
0.630471,12.93,12.41,3.646,0.293795326,0.63131,5.354,5.026,1.845,0.367091126,0.631009,33.57,32.42,8.688,0.267982727,0.6309,17.2847,16.6187,4.7263,0.3096
1.00071,13.23,12.66,3.847,0.303870458,0.999239,5.394,5.058,1.875,0.370699881,0.999276,33.65,32.49,8.767,0.269836873,0.9997,17.4247,16.7360,4.8297,0.3148
1.58612,13.01,12.4,3.947,0.318306452,1.58523,5.355,5.01,1.89,0.377245509,1.58683,32.84,31.64,8.802,0.278192162,1.5861,17.0683,16.3500,4.8797,0.3246
2.51127,12.7,12,4.156,0.346333333,2.51236,5.327,4.974,1.907,0.383393647,2.51184,31.99,30.68,9.073,0.295730117,2.5118,16.6723,15.8847,5.0453,0.3418
3.98669,11.99,11.15,4.415,0.395964126,3.97841,5.26,4.892,1.932,0.394930499,3.98231,30.6,29.09,9.478,0.325816432,3.9825,15.9500,15.0440,5.2750,0.3722
6.31482,11.03,10.01,4.637,0.463236763,6.30956,5.154,4.769,1.954,0.409729503,6.31245,28.96,27.22,9.893,0.363445996,6.3123,15.0480,13.9997,5.4947,0.4121
10.008,9.769,8.498,4.82,0.567192281,9.99713,5.009,4.594,1.995,0.434262081,10.0041,27.02,25.01,10.23,0.409036385,10.0031,13.9327,12.7007,5.6817,0.4702
15.8609,8.627,7.197,4.757,0.660969849,15.855,4.799,4.338,2.051,0.472798525,15.8583,24.87,22.54,10.53,0.467169476,15.8581,12.7653,11.3583,5.7793,0.5336
25.1273,7.655,6.068,4.666,0.768951879,25.1235,4.508,3.981,2.116,0.531524743,25.145,22.5,19.77,10.73,0.542741528,25.1319,11.5543,9.9397,5.8373,0.6144
39.8204,6.822,4.999,4.643,0.928785757,39.8279,4.145,3.524,2.182,0.619182747,39.8388,19.95,16.85,10.69,0.634421365,39.8290,10.3057,8.4577,5.8383,0.7275
63.1189,6,3.889,4.569,1.174852147,63.1155,3.735,3.017,2.202,0.729864103,63.1194,17.41,14.03,10.3,0.734141126,63.1179,9.0483,6.9787,5.6903,0.8796
100.009,5.134,2.762,4.327,1.566618392,100.02,3.335,2.556,2.143,0.838419405,99.995,15.04,11.62,9.542,0.821170396,100.0080,7.8363,5.6460,5.3373,1.0754
158.511,4.264,1.825,3.854,2.111780822,158.498,2.99,2.206,2.019,0.915231188,158.246,13.16,9.828,8.752,0.890516891,158.4183,6.8047,4.6197,4.8750,1.3058
251.255,3.444,1.156,3.245,2.807093426,251.103,2.738,1.983,1.888,0.952092789,250.36,11.67,8.415,8.081,0.960308972,250.9060,5.9507,3.8513,4.4047,1.5732
398.27,2.697,0.7137,2.601,3.644388398,397.679,2.576,1.823,1.819,0.997805815,396.398,10.25,7.071,7.425,1.05006364,397.4490,5.1743,3.2026,3.9483,1.8974
631.17,2.068,0.439,2.021,4.603644647,629.911,2.464,1.603,1.871,1.167186525,627.702,8.782,5.461,6.877,1.25929317,629.5943,4.4380,2.5010,3.5897,2.3434
1000.16,1.612,0.285,1.587,5.568421053,997.274,2.388,1.258,2.03,1.613672496,994.246,7.119,3.898,5.956,1.527963058,997.2267,3.7063,1.8137,3.1910,2.9034
,,,,,,,,,,,,,,,,,,,
High-PI-1,,,,,High-PI-2,,,,,High-PI-3,,,,,HIgh-PI-mean,,,,
gamma*(%),G*(Pa),G'(Pa),"G""(Pa)",LT,gamma*(%),G*(Pa),G'(Pa),"G""(Pa)",LT,gamma*(%),G*(Pa),G'(Pa),"G""(Pa)",LT,gamma*(%),G*(Pa),G'(Pa),"G""(Pa)",LT
0.0100991,13.72,13.42,2.862,0.213263785,0.0103148,14.14,9.112,10.82,1.187445127,9.34E-03,19.95,19,6.098,0.320947368,0.0099,15.9367,13.8440,6.5933,0.5739
0.0167827,14.04,13.74,2.909,0.211717613,0.0164767,11.57,9.997,5.823,0.582474742,0.0154743,19.81,19.23,4.741,0.246541862,0.0162,15.1400,14.3223,4.4910,0.3469
0.0256283,14.08,13.74,3.107,0.226128093,0.0245426,11.58,10.73,4.358,0.406150979,0.0248663,19.99,19.45,4.608,0.236915167,0.0250,15.2167,14.6400,4.0243,0.2897
0.0416898,14.06,13.71,3.12,0.227571116,0.0393324,11.15,10.7,3.132,0.29271028,0.0399268,20.26,19.81,4.232,0.21362948,0.0403,15.1567,14.7400,3.4947,0.2446
0.0638099,14.1,13.74,3.151,0.229330422,0.0628927,11.04,10.68,2.792,0.261423221,0.0626747,20.29,19.89,3.998,0.20100553,0.0631,15.1433,14.7700,3.3137,0.2306
0.101305,14.18,13.82,3.154,0.228219971,0.100313,11.19,10.85,2.702,0.249032258,0.0998623,20.54,20.16,3.928,0.19484127,0.1005,15.3033,14.9433,3.2613,0.2240
0.158367,14.15,13.8,3.105,0.225,0.158382,11.17,10.84,2.673,0.246586716,0.158673,20.66,20.28,3.973,0.195907298,0.1585,15.3267,14.9733,3.2503,0.2225
0.250935,14.16,13.82,3.103,0.224529667,0.251767,11.12,10.81,2.615,0.241905643,0.251554,20.54,20.18,3.859,0.19122894,0.2514,15.2733,14.9367,3.1923,0.2192
0.399387,14.11,13.77,3.09,0.224400871,0.397408,11.06,10.75,2.595,0.241395349,0.397982,20.34,19.97,3.889,0.194742113,0.3983,15.1700,14.8300,3.1913,0.2202
0.629369,14.03,13.69,3.056,0.223228634,0.631896,10.87,10.55,2.628,0.249099526,0.630795,19.65,19.25,3.97,0.206233766,0.6307,14.8500,14.4967,3.2180,0.2262
0.998373,14.06,13.72,3.071,0.223833819,1.0001,10.46,10.11,2.688,0.265875371,0.999758,18.62,18.16,4.118,0.226762115,0.9994,14.3800,13.9967,3.2923,0.2388
1.5852,14.12,13.77,3.102,0.225272331,1.58622,9.912,9.518,2.767,0.290712335,1.58512,17.58,17.02,4.385,0.257638073,1.5855,13.8707,13.4360,3.4180,0.2579
2.50972,14.06,13.7,3.14,0.22919708,2.5119,9.28,8.832,2.85,0.322690217,2.51965,15.72,15,4.709,0.313933333,2.5138,13.0200,12.5107,3.5663,0.2886
3.98067,13.95,13.58,3.204,0.235935199,3.98378,8.586,8.086,2.887,0.357036854,3.98566,13.7,12.83,4.805,0.37451286,3.9834,12.0787,11.4987,3.6320,0.3225
6.31089,13.8,13.4,3.28,0.244776119,6.31396,7.895,7.36,2.855,0.387907609,6.33971,11.4,10.31,4.873,0.472647915,6.3215,11.0317,10.3567,3.6693,0.3684
10.0049,13.56,13.12,3.404,0.25945122,10.0084,7.246,6.696,2.769,0.413530466,10.0184,8.836,7.414,4.808,0.648502832,10.0106,9.8807,9.0767,3.6603,0.4405
15.8569,13.17,12.68,3.586,0.282807571,15.8645,6.641,6.086,2.659,0.436904371,15.8694,6.96,5.543,4.209,0.7593361,15.8636,8.9237,8.1030,3.4847,0.4930
25.1256,12.6,12.01,3.837,0.319483764,25.1522,6.059,5.497,2.548,0.463525559,25.1669,5.557,4.357,3.449,0.791599725,25.1482,8.0720,7.2880,3.2780,0.5249
39.8285,11.88,11.21,3.937,0.351204282,39.8649,5.465,4.884,2.451,0.501842752,39.8831,4.496,3.491,2.833,0.811515325,39.8588,7.2803,6.5283,3.0737,0.5549
63.128,11.02,10.29,3.938,0.382701652,63.177,4.866,4.259,2.355,0.552946701,63.2142,3.556,2.721,2.29,0.841602352,63.1731,6.4807,5.7567,2.8610,0.5924
100.058,10.05,9.273,3.863,0.416585787,100.131,4.274,3.635,2.248,0.618431912,100.139,2.887,2.181,1.892,0.867491976,100.1093,5.7370,5.0297,2.6677,0.6342
158.581,9.022,8.198,3.766,0.459380337,158.648,3.717,3.065,2.102,0.685807504,158.63,2.421,1.773,1.648,0.929498026,158.6197,5.0533,4.3453,2.5053,0.6916
251.493,7.905,7.032,3.611,0.51350967,251.289,3.255,2.64,1.904,0.721212121,251.399,2.178,1.382,1.683,1.217800289,251.3937,4.4460,3.6847,2.3993,0.8175
398.375,6.97,6.01,3.531,0.587520799,398.012,2.948,2.386,1.731,0.725481978,398.175,1.749,1.129,1.336,1.183348096,398.1873,3.8890,3.1750,2.1993,0.8321
631.055,6.193,5.087,3.532,0.694318852,630.858,2.687,2.123,1.647,0.775788978,630.653,1.451,0.9029,1.136,1.258168125,630.8553,3.4437,2.7043,2.1050,0.9094
1001.31,5.673,4.52,3.429,0.758628319,999.098,2.462,1.797,1.682,0.936004452,998.832,1.302,0.8016,1.026,1.27994012,999.7467,3.1457,2.3729,2.0457,0.9915

File: lowvhi_703.csv
Low-PI-1,,,,,Low-PI-2,,,,,Low-PI-3,,,,,Low-PI-mean,,,,
gamma*(%),G*,G',"G""",LT,gamma*(%),G*(Pa),G'(Pa),"G""(Pa)",LT,gamma*(%),G*(Pa),G'(Pa),"G""(Pa)",LT,gamma*(%),G*,G',"G""",LT
0.00994617,234.3,232.8,26.77,0.114991409,8.01E-03,502,457.7,206.2,0.450513437,9.22E-03,729.5,728.4,39.35,0.054022515,0.0091,488.60,472.97,90.77,0.21
0.0158655,234.9,233,29.34,0.125922747,0.0156094,504.1,498,77.88,0.156385542,3.19E-03,717.1,696.5,170.9,0.245369706,0.0116,485.37,475.83,92.71,0.18
0.025544,234,232.3,28.21,0.121437796,0.0250835,517.7,511.8,77.88,0.152168816,4.98E-03,634.2,629,80.96,0.128712242,0.0185,461.97,457.70,62.35,0.13
0.039532,236.4,234.7,28.52,0.12151683,0.0394512,530.6,525.7,72,0.136960243,0.0334081,646.1,641.2,79.55,0.124064255,0.0375,471.03,467.20,60.02,0.13
0.0629247,236.3,234.6,28.36,0.120886616,0.063821,540.1,536,66.02,0.123171642,0.0566617,657.5,653.6,71.89,0.10999082,0.0611,477.97,474.73,55.42,0.12
0.0995757,237.3,235.6,28.24,0.119864177,0.0993448,548.3,544.4,65.23,0.119819985,0.100802,661.6,658.5,63.8,0.096886864,0.0999,482.40,479.50,52.42,0.11
0.158394,238.4,236.7,28.22,0.119222645,0.15847,554.2,550.3,65.5,0.119025986,0.162878,677.8,672.1,87.12,0.129623568,0.1599,490.13,486.37,60.28,0.12
0.251949,240.3,238.7,28.3,0.11855886,0.250431,555.3,551.3,66.2,0.120079811,0.254352,671,666.8,74.77,0.112132573,0.2522,488.87,485.60,56.42,0.12
0.397751,244.2,242.5,28.64,0.118103093,0.397265,550.6,546.5,66.96,0.12252516,0.392186,671,666,82.15,0.123348348,0.3957,488.60,485.00,59.25,0.12
0.630421,249.5,247.7,29.27,0.118167138,0.629539,536.8,532.3,69.76,0.131053917,0.632685,647.1,641.5,84.9,0.132346064,0.6309,477.80,473.83,61.31,0.13
0.999914,254.6,252.8,29.77,0.117761076,0.998858,521.4,515.8,76.34,0.148003102,1.00186,615.8,608.4,95.25,0.156558185,1.0002,463.93,459.00,67.12,0.14
1.58625,252.8,251.1,29.55,0.117682198,1.58298,505.4,497.5,88.72,0.178331658,1.5964,585.3,576,103.9,0.180381944,1.5885,447.83,441.53,74.06,0.16
2.51248,254.7,252.9,29.94,0.118386714,2.50602,477.8,466.2,104.6,0.224367224,2.50796,547.8,535.8,114.1,0.212952594,2.5088,426.77,418.30,82.88,0.19
3.97696,254.5,252.7,30.3,0.119905026,3.97153,443.3,426.6,120.6,0.282700422,3.98212,503.4,486.5,129.4,0.265981501,3.9769,400.40,388.60,93.43,0.22
6.3063,254.6,252.7,31.29,0.123822715,6.29501,402.3,379.5,133.6,0.352042161,6.30153,446.8,418.4,156.8,0.374760994,6.3009,367.90,350.20,107.23,0.28
10.0019,253.6,251.4,33.1,0.131662689,9.97768,357.9,329.4,140,0.425015179,9.98437,383.2,337.9,180.8,0.535069547,9.9880,331.57,306.23,117.97,0.36
15.8496,250.8,248.1,36.82,0.1484079,15.816,312.9,278.4,142.8,0.512931034,15.8114,324.1,267.4,183.1,0.68474196,15.8257,295.93,264.63,120.91,0.45
25.1219,244.3,240.4,43.76,0.18202995,25.0254,268.4,228.4,141,0.617338004,25.0491,271.2,208.8,173.1,0.829022989,25.0655,261.30,225.87,119.29,0.54
39.8124,232,225.6,54.25,0.240469858,39.6729,226.8,182.9,134.2,0.733734281,39.6469,225.7,163.1,156.1,0.957081545,39.7107,228.17,190.53,114.85,0.64
63.0686,213.8,202.9,67.16,0.331000493,62.8201,190.1,144.3,123.7,0.857241857,62.8472,186.3,125.1,138.1,1.103916867,62.9120,196.73,157.43,109.65,0.76
99.8597,195.1,177.8,80.49,0.452699663,99.5914,157,111.1,110.9,0.99819982,99.2252,152.4,94.74,119.4,1.260291324,99.5588,168.17,127.88,103.60,0.90
158.23,176.5,150.6,92.04,0.611155378,157.672,131.6,86.92,98.8,1.136677405,157.752,121.2,68.29,100.2,1.467271929,157.8847,143.10,101.94,97.01,1.07
250.676,159.2,126.6,96.44,0.761769352,249.644,112.8,69,89.17,1.292318841,246.434,88.06,41.75,77.54,1.857245509,248.9180,120.02,79.12,87.72,1.30
397.62,143.8,110.6,91.98,0.83164557,394.662,96.97,54.59,80.15,1.468217622,476.732,45.88,12.81,44.06,3.43950039,423.0047,95.55,59.33,72.06,1.91
628.762,131.6,100.1,85.33,0.852447552,622.112,83.28,43.45,71.04,1.634982739,,,,,,625.4370,107.44,71.78,78.19,1.24
997.733,120.3,87.31,82.8,0.948344978,983.485,69.04,29.99,62.18,2.073357786,,,,,,990.6090,94.67,58.65,72.49,1.51
,,,,,,,,,,,,,,,,,,,
High-PI-1,,,,,High-PI-2,,,,,High-PI-3,,,,,HIgh-PI-mean,,,,
gamma*(%),G*(Pa),G'(Pa),"G""(Pa)",LT,gamma*(%),G*(Pa),G'(Pa),"G""(Pa)",LT,gamma*(%),G*(Pa),G'(Pa),"G""(Pa)",LT,gamma*(%),G*(Pa),G'(Pa),"G""(Pa)",LT
0.00990862,122,107.2,58.26,0.543470149,9.24E-03,118.1,103.1,57.58,0.558486906,8.08E-03,217.6,207.5,65.54,0.315855422,0.0091,152.5667,139.2667,60.4600,0.4726
0.0153801,123.4,110,55.96,0.508727273,0.0100777,164.8,164.6,7.306,0.044386391,0.0163873,224,218.2,50.62,0.231989001,0.0139,170.7333,164.2667,37.9620,0.2617
0.0264058,125.1,111.9,55.97,0.500178731,0.0242012,130.9,126.4,34.06,0.269462025,0.0242483,235.1,225.8,65.44,0.289813995,0.0250,163.7000,154.7000,51.8233,0.3532
0.0403337,125.6,112.2,56.38,0.502495544,0.0399302,137.1,129.8,44.24,0.340832049,0.0394902,236.7,229.9,56.48,0.245672031,0.0399,166.4667,157.3000,52.3667,0.3630
0.0630269,125.8,113.1,55.11,0.487267905,0.0623259,141,134.6,42.07,0.312555721,0.0629121,240.5,233.9,55.78,0.238477982,0.0628,169.1000,160.5333,50.9867,0.3461
0.0989669,126.7,113.8,55.71,0.489543058,0.0990394,144.7,138.5,41.88,0.302382671,0.100146,243.5,237.1,55.56,0.234331506,0.0994,171.6333,163.1333,51.0500,0.3421
0.157975,127.6,114.7,55.82,0.486660854,0.15854,147.9,141.9,41.73,0.294080338,0.157279,246.1,239.8,55.38,0.230942452,0.1579,173.8667,165.4667,50.9767,0.3372
0.250661,128.5,115.6,55.99,0.484342561,0.250398,150.5,144.6,41.64,0.287966805,0.250636,248.1,241.9,55.36,0.228854899,0.2506,175.7000,167.3667,50.9967,0.3337
0.398714,129.9,116.9,56.53,0.483575706,0.398103,154.2,148.4,41.9,0.282345013,0.398153,249,242.9,55.05,0.226636476,0.3983,177.7000,169.4000,51.1600,0.3309
0.630297,131.9,118.9,57.27,0.481665265,0.629416,160.1,154.2,43.02,0.278988327,0.630464,248.8,242.8,54.54,0.224629325,0.6301,180.2667,171.9667,51.6100,0.3284
1.00008,132.1,119.1,57.22,0.480436608,0.999361,164.4,158.4,43.87,0.276957071,0.997723,249.2,243.2,54.28,0.223190789,0.9991,181.9000,173.5667,51.7900,0.3269
1.5837,132.2,119.2,57.13,0.479278523,1.58213,164.9,158.9,44.05,0.277218376,1.58427,252.7,246.7,54.95,0.22274017,1.5834,183.2667,174.9333,52.0433,0.3264
2.51115,132.8,119.8,57.27,0.478046745,2.50767,166.5,160.3,45.09,0.28128509,2.51077,253.9,247.8,55.44,0.223728814,2.5099,184.4000,175.9667,52.6000,0.3277
3.9788,133.6,120.6,57.56,0.477280265,3.97684,166.5,159.8,46.54,0.291239049,3.97768,254.6,248.3,56.56,0.227788965,3.9778,184.9000,176.2333,53.5533,0.3321
6.30893,134.2,121.2,57.82,0.477062706,6.3043,165.2,157.8,48.89,0.30982256,6.30689,254,247.1,58.4,0.236341562,6.3067,184.4667,175.3667,55.0367,0.3411
9.99701,134.7,121.5,58.17,0.478765432,9.99901,161.5,152.8,52.46,0.343324607,9.99696,251.4,243.7,61.61,0.252810833,9.9977,182.5333,172.6667,57.4133,0.3583
15.848,134.8,121.4,58.64,0.483031301,15.8501,153.9,142.8,57.41,0.402030812,15.8449,245.6,236.3,66.98,0.283453237,15.8477,178.1000,166.8333,61.0100,0.3895
25.1137,134,120.2,59.36,0.493843594,25.1288,141.8,127.4,62.22,0.488383046,25.1143,234.3,221.7,75.77,0.341768155,25.1189,170.0333,156.4333,65.7833,0.4413
39.809,131.6,116.9,60.44,0.517023097,39.801,126.5,108.6,64.83,0.596961326,39.7954,215.1,196.7,87.11,0.442857143,39.8018,157.7333,140.7333,70.7933,0.5189
63.1014,125.8,109.7,61.66,0.562078396,63.0445,109,88.02,64.36,0.731197455,63.0321,186.8,160.5,95.57,0.595451713,63.0593,140.5333,119.4067,73.8633,0.6296
99.999,115.1,97.07,61.84,0.637066035,99.8359,90.69,67.73,60.31,0.890447365,99.7282,152.6,119.6,94.85,0.793060201,99.8544,119.4633,94.8000,72.3333,0.7735
158.542,98.33,78.35,59.41,0.758264199,158.095,73.04,49.7,53.53,1.077062374,157.553,119.2,83.17,85.41,1.026932788,158.0633,96.8567,70.4067,66.1167,0.9541
251.278,77.67,56.53,53.27,0.942331505,250.637,57.05,34.99,45.06,1.287796513,249.52,92.49,58.92,71.29,1.209945689,250.4783,75.7367,50.1467,56.5400,1.1467
397.917,58.3,38.02,44.2,1.162546028,397.124,43.41,23.47,36.52,1.556028973,395.649,69.45,40.73,56.26,1.381291431,396.8967,57.0533,34.0733,45.6600,1.3666
630.663,43.67,26.35,34.83,1.321821632,629.033,33.41,16.41,29.11,1.773918342,627.433,50.64,26.79,42.97,1.6039567,629.0430,42.5733,23.1833,35.6367,1.5666
999.215,32.6,18.43,26.89,1.459034183,996.249,25.95,11.28,23.37,2.071808511,993.554,38.73,18.04,34.28,1.900221729,996.3393,32.4267,15.9167,28.1800,1.8104
,,,,,,,,,,,,,,,,,,,
,,,,,,,,,,,,,,,,,,,
,,,,,,,,,,,,,,,,,,,
,,,,,,,,,,,,,,,,,,,
,,,,,,,,,,,,,,,,,,,
,,,,,,,,,,,,,,,,,,,
,,,,,,,,,,,,,,,,,,,
,,,,,,,,,,,,,,,,,,,
,,,,,,,,,,,,,,,,,,,
,,,,,,,,,,,,,,,,,,,
,,,,,,,,,,,,,,,,,,,
,,,,,,,,,,,,,,,,,,,
,,,,,,,,,,,,,,,,,,,
,,,,,,,,,,,,,,,,,,,
,,,,,,,,,,,,,,,,,,,
,,,,,,,,,,,,,,,,,,,
,,,,,,,,,,,,,,,,,,,
,,,,,,,,,,,,,,,,,,,
,,,,,,,,,,,,,,,,,,,
,,,,,,,,,,,,,,,,,,,
,,,,,,,,,,,,,,,,,,,
,,,,,,,,,,,,,,,,,,,
,,,,,,,,,,,,,,,,,,,
,,,,,,,,,,,,,,,,,,,
,,,,,,,,,,,,,,,,,,,

File: lowvhi_709.csv
Low-PI-1,,,,,Low-PI-2,,,,,Low-PI-3,,,,,Low-PI-mean,,,,
gamma*(%),G*(Pa),G'(Pa),"G""(Pa)",LT,gamma*(%),G*(Pa),G'(Pa),"G""(Pa)",LT,gamma*(%),G*(Pa),G'(Pa),"G""(Pa)",LT,gamma*(%),G*(Pa),G'(Pa),"G""(Pa)",LT
0.0100603,102.60,93.73,41.75,0.445428358,0.0135906,39.6,32.78,22.22,0.677852349,5.19E-03,95.51,61.52,73.06,1.187581274,0.010,79.237,62.677,45.677,0.770
0.0151026,106.40,97.67,42.25,0.432579093,0.0167891,48.09,42.45,22.59,0.532155477,0.0153122,117,104.3,53.11,0.509204219,0.016,90.497,81.473,39.317,0.491
0.0256577,109.10,100.60,42.36,0.421073559,0.0251921,54.88,45.14,31.22,0.691626052,0.0258281,129,118.9,50.09,0.421278385,0.026,97.660,88.213,41.223,0.511
0.0399274,112.30,104.00,42.28,0.406538462,0.0387267,61.32,53.95,29.15,0.540315107,0.0405265,131.6,120.5,52.8,0.438174274,0.040,101.740,92.817,41.410,0.462
0.062863,114.90,106.90,42.14,0.394200187,0.0628858,63.9,58.89,24.81,0.421293938,0.0648209,138.4,129.6,48.66,0.375462963,0.064,105.733,98.463,38.537,0.397
0.0998761,117.80,109.90,42.40,0.385805278,0.10098,66.43,61.84,24.27,0.392464424,0.0981933,143.7,135.4,48.07,0.355022157,0.100,109.310,102.380,38.247,0.378
0.158147,120.10,112.50,41.89,0.372355556,0.156962,68.22,64.54,22.11,0.342578246,0.159281,150.8,143,47.77,0.334055944,0.158,113.040,106.680,37.257,0.350
0.250973,121.70,114.30,41.68,0.364654418,0.24977,69.98,66.73,21.07,0.315750037,0.250771,155.4,148.8,44.87,0.301545699,0.251,115.693,109.943,35.873,0.327
0.397717,122.60,115.20,41.81,0.362934028,0.397268,71.83,68.85,20.47,0.297312999,0.397869,161.5,155.6,43.29,0.278213368,0.398,118.643,113.217,35.190,0.313
0.630531,122.30,114.80,42.18,0.367421603,0.629701,73.43,70.53,20.46,0.290089324,0.629994,162,156.5,41.59,0.265750799,0.630,119.243,113.943,34.743,0.308
0.999802,120.80,113.00,42.59,0.376902655,0.999536,73.95,70.96,20.79,0.292981962,0.999318,158.6,152.8,42.38,0.277356021,1.000,117.783,112.253,35.253,0.316
1.58295,119.30,111.10,43.46,0.391179118,1.58361,71.23,67.74,22.02,0.32506643,1.58408,149.3,142.4,44.94,0.315589888,1.584,113.277,107.080,36.807,0.344
2.51134,116.50,107.70,44.33,0.411606314,2.50852,67.3,62.46,25.05,0.401056676,2.50995,136.5,127,49.98,0.393543307,2.510,106.767,99.053,39.787,0.402
3.97898,112.70,103.10,45.62,0.442483026,3.9798,62.07,56.17,26.42,0.470357842,3.98349,117.8,103.9,55.52,0.534359962,3.981,97.523,87.723,42.520,0.482
6.30603,107.20,96.29,47.07,0.488835808,6.30756,56.34,49.52,26.86,0.542407108,6.3167,97.31,79.89,55.56,0.695456252,6.310,86.950,75.233,43.163,0.576
9.99745,99.90,87.41,48.37,0.55336918,9.98898,51.12,43.13,27.45,0.636447948,9.99455,79.51,60.35,51.77,0.857829329,9.994,76.843,63.630,42.530,0.683
15.8494,90.95,76.39,49.37,0.646288781,15.8479,44.21,35.1,26.87,0.765527066,15.8484,64.53,45.39,45.87,1.010575017,15.849,66.563,52.293,40.703,0.807
25.1161,80.69,64.25,48.81,0.759688716,25.1358,37.36,27.31,25.48,0.932991578,25.1207,51.71,34.3,38.69,1.127988338,25.124,56.587,41.953,37.660,0.940
39.8046,70.13,52.64,46.33,0.880129179,39.7681,31.3,21.29,22.94,1.077501174,39.8671,41.56,26.43,32.07,1.213393871,39.813,47.663,33.453,33.780,1.057
63.0363,60.56,42.81,42.84,1.000700771,63.0136,26.12,16.93,19.89,1.174837566,63.2009,33.5,20.82,26.25,1.260806916,63.084,40.060,26.853,29.660,1.145
99.827,52.89,35.41,39.30,1.109855973,99.9581,21.26,13.39,16.51,1.233009709,100.164,27.08,16.63,21.37,1.28502706,99.983,33.743,21.810,25.727,1.209
158.149,47.23,29.72,36.70,1.234858681,158.156,17.49,10.72,13.82,1.289179104,158.664,22.18,12.35,18.42,1.491497976,158.323,28.967,17.597,22.980,1.339
250.216,41.75,24.62,33.71,1.369212023,249.947,14.39,8.213,11.82,1.439181785,277.499,7.379,3.218,6.64,2.063393412,259.221,21.173,12.017,17.390,1.624
397.015,36.58,20.33,30.42,1.496310871,395.57,12.15,6.212,10.44,1.680618158,399.615,2.663,1.443,2.238,1.550935551,397.400,17.131,9.328,14.366,1.576
627.955,33.10,17.02,28.39,1.668037603,630.326,9.463,4.197,8.482,2.020967358,631.444,1.784,0.7931,1.598,2.014878326,629.908,14.782,7.337,12.823,1.901
1000.23,23.77,10.25,21.45,2.092682927,998.877,6.735,2.575,6.223,2.416699029,999.763,1.446,0.4931,1.359,2.756033259,999.623,10.650,4.439,9.677,2.422
,,,,,,,,,,,,,,,,,,,
High-PI-1,,,,,High-PI-2,,,,,High-PI-3,,,,,HIgh-PI-mean,,,,
gamma*(%),G*(Pa),G'(Pa),"G""(Pa)",LT,gamma*(%),G*(Pa),G'(Pa),"G""(Pa)",LT,gamma*(%),G*(Pa),G'(Pa),"G""(Pa)",LT,gamma*(%),G*(Pa),G'(Pa),"G""(Pa)",LT
0.0102899,32.14,30.36,10.53,0.346837945,9.93E-03,136.5,131.1,38.15,0.290999237,3.72E-03,,,,,0.0080,84.3200,80.7300,24.3400,0.3189
0.0162295,32.73,30.87,10.86,0.351797862,0.0159708,136.8,131.3,38.57,0.29375476,0.018391,87.17,70.36,51.45,0.731239341,0.0169,85.5667,77.5100,33.6267,0.4589
0.0250651,33.11,31.43,10.42,0.331530385,0.0244523,138.2,133.1,37.12,0.278888054,0.0272897,78.5,64.97,44.06,0.67815915,0.0256,83.2700,76.5000,30.5333,0.4295
0.0394143,33.34,31.63,10.53,0.332911793,0.0398192,140.3,135.2,37.65,0.278476331,0.0378852,86.49,74.4,44.11,0.592876344,0.0390,86.7100,80.4100,30.7633,0.4014
0.0629963,33.58,31.83,10.72,0.336789193,0.0629589,141.8,137.1,36.36,0.265207877,0.0610998,87.53,74.76,45.52,0.608881755,0.0624,87.6367,81.2300,30.8667,0.4036
0.0996238,33.83,32.11,10.67,0.332295235,0.0995938,141.7,137.3,35.05,0.255280408,0.100098,85.05,70.38,47.75,0.67845979,0.0998,86.8600,79.9300,31.1567,0.4220
0.157365,34.04,32.33,10.66,0.329724714,0.158486,142.5,137.9,35.81,0.259680928,0.157413,81.48,71.12,39.76,0.559055118,0.1578,86.0067,80.4500,28.7433,0.3828
0.25077,34.11,32.41,10.63,0.32798519,0.250874,141.5,136.6,37.11,0.271669107,0.249477,83.34,72.6,40.93,0.563774105,0.2504,86.3167,80.5367,29.5567,0.3878
0.399519,34.13,32.44,10.62,0.327373613,0.398688,139.4,134.5,36.58,0.27197026,0.398684,83.79,73.88,39.54,0.535192204,0.3990,85.7733,80.2733,28.9133,0.3782
0.631239,34.08,32.39,10.6,0.3272615,0.63051,134.4,129.1,37.18,0.287993803,0.635318,84.95,75.52,38.89,0.514962924,0.6324,84.4767,79.0033,28.8900,0.3767
1.00119,33.97,32.28,10.57,0.327447336,0.999244,127.5,121.5,38.58,0.317530864,1.00185,70.39,63.24,30.93,0.489089184,1.0008,77.2867,72.3400,26.6933,0.3780
1.58622,34.44,32.69,10.82,0.33098807,1.58386,120.4,113.5,40.24,0.354537445,1.5798,69.16,62.7,29.21,0.465869219,1.5833,74.6667,69.6300,26.7567,0.3838
2.51014,34.25,32.45,10.97,0.338058552,2.50882,112.3,104.8,40.46,0.386068702,2.50543,66.29,60.51,27.08,0.447529334,2.5081,70.9467,65.9200,26.1700,0.3906
3.98076,33.92,32.02,11.18,0.349156777,3.9829,103,94.06,42.04,0.446948756,3.98454,61.93,56.68,24.96,0.440366972,3.9827,66.2833,60.9200,26.0600,0.4122
6.31136,33.26,31.27,11.34,0.362647905,6.31183,93.09,82.89,42.37,0.511159368,6.32542,56.04,50.13,25.05,0.499700778,6.3162,60.7967,54.7633,26.2533,0.4578
10.0055,32.34,30.22,11.52,0.3812045,10.0098,82.47,71.12,41.76,0.587176603,10.0069,46.06,38.55,25.21,0.653955901,10.0074,53.6233,46.6300,26.1633,0.5408
15.856,31.05,28.74,11.73,0.408141962,15.8507,71.46,59.11,40.16,0.679411267,15.8456,38.43,30.8,22.98,0.746103896,15.8508,46.9800,39.5500,24.9567,0.6112
25.1278,29.11,26.47,12.13,0.458254628,25.1279,60.49,47.39,37.6,0.793416333,25.093,32.19,25.02,20.25,0.809352518,25.1162,40.5967,32.9600,23.3267,0.6870
39.8176,26.92,24,12.19,0.507916667,39.8003,50.53,37.17,34.23,0.920903955,39.68,27.62,20.61,18.38,0.891800097,39.7660,35.0233,27.2600,21.6000,0.7735
63.1032,24.61,21.51,11.96,0.556020456,63.0224,41.61,28.62,30.21,1.055555556,62.9682,23.46,16.67,16.51,0.99040192,63.0313,29.8933,22.2667,19.5600,0.8673
99.9895,22.21,18.99,11.51,0.606108478,99.8711,33.47,21.51,25.64,1.192003719,100.104,18.89,12.78,13.91,1.088419405,99.9882,24.8567,17.7600,17.0200,0.9622
158.436,20.01,16.77,10.91,0.650566488,158.048,26.81,16.3,21.29,1.306134969,158.303,14.91,9.785,11.25,1.149718958,158.2623,20.5767,14.2850,14.4833,1.0355
250.953,18.23,14.94,10.45,0.699464525,249.926,21.01,12.1,17.18,1.419834711,251.088,11.85,7.816,8.902,1.138945752,250.6557,17.0300,11.6187,12.1773,1.0861
397.821,16.56,12.88,10.4,0.807453416,395.984,16.44,9.132,13.66,1.495838809,397.571,9.134,5.892,6.979,1.184487441,397.1253,14.0447,9.3013,10.3463,1.1626
631.131,14.24,9.579,10.53,1.099279674,627.982,12.88,6.943,10.85,1.562725047,630.57,7.338,4.832,5.523,1.143004967,629.8943,11.4860,7.1180,8.9677,1.2683
1002.33,11.5,6.113,9.743,1.593816457,994.242,10.09,4.882,8.833,1.809299467,997.514,6.108,3.819,4.767,1.248232522,998.0287,9.2327,4.9380,7.7810,1.5504
